Repository: DoctorVitus/Realistic_accelerated_stress_tests_for_PEMFCs

# Realistic Accelerated Stress Tests for PEM Fuel Cells

This repository contains the RealAgeing PEMFC dataset and a reproducible analysis workflow for EIS fitting, resistance tracking, and polarization-curve visualization.

## Repository Structure

```text
data/     Original dataset files, preserved without editing.
code/     Reproducible Python analysis scripts.
results/  Generated summary tables and figures.
```

The `data/` folder is intentionally flat at the repository level:

```text
data/
  FileNameCode.txt
  OperatingParameters.xlsx
  Stack1/
  Stack2/
```

## Quick Analysis

Run the full analysis from the repository root:

```bash
python code/main.py
```

The script reads all Excel files under `data/` and writes regenerated outputs to `results/`.

## Key Results

EIS resistance values are estimated by splitting each Nyquist arc into two semicircle regions and fitting one least-squares circle to each region. The split point is selected by scanning candidate boundaries and choosing the two-circle fit with the lowest residual error.

| Stack | Current density (A/cm^2) | R_ohm (Ohm) | R_anode_ct (Ohm) | R_cathode_ct (Ohm) |
| --- | ---: | ---: | ---: | ---: |
| Stack1 | 0.3 | 0.000470 | 0.006984 | 0.041900 |
| Stack1 | 0.7 | 0.000000 | 0.018570 | 0.040139 |
| Stack1 | 1.0 | 0.000000 | 0.025012 | 0.051191 |
| Stack2 | 0.3 | 0.000732 | 0.007052 | 0.039567 |
| Stack2 | 0.7 | 0.000057 | 0.016749 | 0.037884 |

Full fitted values are saved in `results/tables/eis_fit_parameters.csv` and `results/tables/eis_fit_parameters.xlsx`.

## Figures

All figures use scatter markers plus dotted fit or guide lines. Axis labels follow the original dataset column names where applicable, and Matplotlib is configured to use Times New Roman.

### Representative EIS Fits

#### Stack1, 0 cycles, condition 1, 0.3 A/cm^2

#### Stack2, 449 cycles, condition 1, 0.7 A/cm^2

### Resistance Trends

#### Stack1 whole-stack ohmic resistance, 0.3 A/cm^2

#### Stack1 whole-stack anode charge-transfer resistance, 0.3 A/cm^2

#### Stack1 whole-stack cathode charge-transfer resistance, 0.3 A/cm^2

### Polarization Curves

#### Stack1 average-voltage polarization curves

#### Stack2 average-voltage polarization curves

## Output Inventory

- `results/figures/eis_fits/`: individual EIS Nyquist plots for every stack, sheet, cycle, condition, and current density.
- `results/figures/eis_trends/`: individual resistance trend plots, one resistance component per image.
- `results/figures/polarization_curves/`: polarization curves and voltage trend figures.
- `results/tables/eis_fit_parameters.csv`: fitted EIS resistance parameters.
- `results/tables/polarization_curve_points.csv`: cleaned polarization-curve points.
- `results/tables/representative_eis_figures.csv`: representative whole-stack EIS figure paths.

## EIS Filename Numbering

The numbering in files such as `Real_Ageing_EIS-1-0_3.xlsx` is the operating-condition reference number, not a replicate index. The mapping is defined in `data/OperatingParameters.xlsx`.

For the 0-cycle EIS files containing conditions `1`, `2`, `6`, and `7`:

| Condition | Temperature (C) | Air pressure (bar) | Air RH (%) | Air stoichiometry |
| --- | ---: | ---: | ---: | ---: |
| 1 | 60 | 1.50 | 70 | 2 |
| 2 | 60 | 1.75 | 70 | 2 |
| 6 | 60 | 1.25 | 70 | 2 |
| 7 | 60 | 1.25 | 70 | 3 |

## Dataset Notes

Project name: RealAgeing

- `PC`: polarization curve
- `EIS`: electrochemical impedance spectroscopy
- `BreakIn`: directly after break-in; no cycles driven yet
- `xxCycles`: after `xx` cycles
- EIS current density is encoded in the filename, for example `0_3`, `0_7`, or `1_0`.

## Citation

This is the dataset to the published article "Realistic accelerated stress tests for PEM fuel cells: Test procedure development based on standardized automotive driving cycles" (DOI: 10.1016/j.ijhydene.2023.08.292).

Please cite:

P. Thiele, Y. Yang, S. Dirkes, M. Wick, S. Pischinger, Realistic accelerated stress tests for PEM fuel cells: Test procedure development based on standardized automotive driving cycles, International Journal of Hydrogen Energy 52 (Part D) (2024) 1065-1080, https://doi.org/10.1016/j.ijhydene.2023.08.292.

# Generated Results

This folder contains visualization-only outputs generated from the original dataset.

- EIS individual plots: 801
- Polarization individual plots: 7

No resistance extraction or curve-fitting-derived parameter table is included.

## Main folders

- `figures/eis/individual/`: one Nyquist plot per EIS workbook sheet.
- `figures/eis/by_condition/`: grouped Nyquist plots by stack, sheet, condition, and current density.
- `figures/polarization/individual/`: one polarization plot per polarization workbook.
- `figures/polarization/by_stack/`: grouped average-voltage polarization curves by stack.
- `tables/`: plot index tables and cleaned plotting points.

File: results/tables/eis_fit_parameters.csv (part 1 of 10)
stack,cycle_label,cycles,condition,current_density_A_cm2,file,sheet,sheet_label,fit_status,split_z_re_ohm,R_ohm_ohm,R_anode_ct_ohm,R_cathode_ct_ohm,R_total_fit_ohm,anode_fit_rmse,cathode_fit_rmse,anode_center_x,anode_center_y,anode_radius,cathode_center_x,cathode_center_y,cathode_radius,figure
Stack1,0_AfterBreakIn,0,1,0.3,data\Stack1\EIS\0_AfterBreakIn\Real_Ageing_EIS-1-0_3.xlsx,Sheet1,Whole Stack,ok,0.006451,0.0,0.007810087983670059,0.0393246150044294,0.047134702988099464,0.0006767449082110066,0.00044445850865338705,0.0010371224666588102,-0.0030547900145152067,0.004957934107160832,0.027371017005939947,-0.00903406174185698,0.021638405853189196,results\figures\eis_fits\Stack1\Whole_Stack\0.3Acm2\0_AfterBreakIn_condition_1_Real_Ageing_EIS-1-0_3.png
Stack1,0_AfterBreakIn,0,1,0.3,data\Stack1\EIS\0_AfterBreakIn\Real_Ageing_EIS-1-0_3.xlsx,Sheet2,Cell 01,ok,0.00034461,0.0002576386173607473,0.00016528634625902634,0.0014628451408432502,0.0016281314871022766,2.0301053303883267e-05,1.45219410361749e-05,0.0003402817904902605,-5.037674172229364e-05,9.678693182175664e-05,0.001083640041879632,-0.00021110894623049405,0.0007612791627916311,results\figures\eis_fits\Stack1\Cell_01\0.3Acm2\0_AfterBreakIn_condition_1_Real_Ageing_EIS-1-0_3.png
Stack1,0_AfterBreakIn,0,1,0.3,data\Stack1\EIS\0_AfterBreakIn\Real_Ageing_EIS-1-0_3.xlsx,Sheet3,Cell 03,ok,0.0003163,0.00014643922276609623,0.0001670919343614539,0.0015612568080539447,0.0017283487424153987,1.2616235817197278e-05,1.2518089737177432e-05,0.00022998518994682318,-1.3789337262303122e-05,8.467629216195431e-05,0.0011118698321728115,-0.0003052431120286365,0.0008381849811435569,results\figures\eis_fits\Stack1\Cell_03\0.3Acm2\0_AfterBreakIn_condition_1_Real_Ageing_EIS-1-0_3.png
Stack1,0_AfterBreakIn,0,1,0.3,data\Stack1\EIS\0_AfterBreakIn\Real_Ageing_EIS-1-0_3.xlsx,Sheet4,Cell 05,ok,0.00035052,0.00023991358620894048,0.00011414188428709533,0.0014825585681293829,0.0015967004524164781,1.55487674691826e-05,1.660501332375316e-05,0.00029698452835248815,-2.3014976417055994e-05,6.153683105774792e-05,0.001103175128208598,-0.00024411424531225407,0.0007804400949130131,results\figures\eis_fits\Stack1\Cell_05\0.3Acm2\0_AfterBreakIn_condition_1_Real_Ageing_EIS-1-0_3.png
Stack1,0_AfterBreakIn,0,1,0.3,data\Stack1\EIS\0_AfterBreakIn\Real_Ageing_EIS-1-0_3.xlsx,Sheet5,Cell 10,ok,0.00032754,0.00022368684644710524,9.801970852216562e-05,0.0015641786610512166,0.0016621983695733822,2.1152668446855566e-05,1.2410350860894327e-05,0.00027269670070818804,-3.3441532419708867e-05,5.9332132148364734e-05,0.0011258842803538404,-0.00030470130539264135,0.0008393489181681083,results\figures\eis_fits\Stack1\Cell_10\0.3Acm2\0_AfterBreakIn_condition_1_Real_Ageing_EIS-1-0_3.png
Stack1,0_AfterBreakIn,0,1,0.3,data\Stack1\EIS\0_AfterBreakIn\Real_Ageing_EIS-1-0_3.xlsx,Sheet6,Cell 15,ok,0.00036217,0.00031479415205024763,0.0002667080866481157,0.0014999706091349382,0.0017666786957830538,9.184737271390828e-06,1.6941290738092143e-05,0.0004481481953743055,-4.604850774173509e-05,0.00014108070717187143,0.0011184539439831984,-0.0002449760514412851,0.0007889811295886123,results\figures\eis_fits\Stack1\Cell_15\0.3Acm2\0_AfterBreakIn_condition_1_Real_Ageing_EIS-1-0_3.png
Stack1,0_AfterBreakIn,0,1,0.3,data\Stack1\EIS\0_AfterBreakIn\Real_Ageing_EIS-1-0_3.xlsx,Sheet7,Cell 20,ok,0.00036231,0.00024447782708105495,9.766443711630555e-05,0.0014947043077264653,0.0015923687448427708,1.4894526290422147e-05,1.5551881882328963e-05,0.0002933100456392077,2.6543866922713375e-05,5.558023426112846e-05,0.0011207400975859225,-0.00022074092764491304,0.0007792700424253134,results\figures\eis_fits\Stack1\Cell_20\0.3Acm2\0_AfterBreakIn_condition_1_Real_Ageing_EIS-1-0_3.png
Stack1,0_AfterBreakIn,0,1,0.3,data\Stack1\EIS\0_AfterBreakIn\Real_Ageing_EIS-1-0_3.xlsx,Sheet8,Cell 22,ok,0.00033277,0.0002518337972090115,9.119586364999745e-05,0.0015729320363198826,0.0016641278999698801,1.7839911158311652e-05,1.6539590571731064e-05,0.0002974317290340102,-4.6552200630240764e-05,6.516347727243705e-05,0.0011271880376130658,-0.0003237874812306345,0.0008505099239409447,results\figures\eis_fits\Stack1\Cell_22\0.3Acm2\0_AfterBreakIn_condition_1_Real_Ageing_EIS-1-0_3.png
Stack1,0_AfterBreakIn,0,1,0.3,data\Stack1\EIS\0_AfterBreakIn\Real_Ageing_EIS-1-0_3.xlsx,Sheet9,Cell 24,ok,0.0003622,0.0002373809551678941,9.603690143277767e-05,0.0015211264105413416,0.0016171633119741193,1.3417686799009866e-05,1.778906850465154e-05,0.0002853994058842829,3.7799346420562173e-05,6.111106445664262e-05,0.0011269993008948865,-0.0002679149278217536,0.0008063713770722098,results\figures\eis_fits\Stack1\Cell_24\0.3Acm2\0_AfterBreakIn_condition_1_Real_Ageing_EIS-1-0_3.png
Stack1,0_AfterBreakIn,0,1,0.7,data\Stack1\EIS\0_AfterBreakIn\Real_Ageing_EIS-1-0_7.xlsx,Sheet1,Whole Stack,ok,0.0081674,0.0,0.029692455732809417,0.039666656843461656,0.06935911257627107,0.00026308879865842425,0.0005326076563561262,0.006384506332504463,0.01573639701003686,0.014846227866404708,0.027159257761659623,-0.014457699345179244,0.024543552852833515,results\figures\eis_fits\Stack1\Whole_Stack\0.7Acm2\0_AfterBreakIn_condition_1_Real_Ageing_EIS-1-0_7.png
Stack1,0_AfterBreakIn,0,1,0.7,data\Stack1\EIS\0_AfterBreakIn\Real_Ageing_EIS-1-0_7.xlsx,Sheet2,Cell 01,ok,0.00082698,0.0003107764878247857,0.0011309374983966211,0.0015367783249234318,0.002667715823320053,1.459877122233156e-05,2.3102181462930223e-05,0.0008762452370230962,-0.00024230381580250416,0.0006151959407151153,0.001127292618640917,0.0011403231763680438,0.0007683891624617159,results\figures\eis_fits\Stack1\Cell_01\0.7Acm2\0_AfterBreakIn_condition_1_Real_Ageing_EIS-1-0_7.png
Stack1,0_AfterBreakIn,0,1,0.7,data\Stack1\EIS\0_AfterBreakIn\Real_Ageing_EIS-1-0_7.xlsx,Sheet3,Cell 03,ok,0.00083855,0.0003282668663338572,0.001096736132151019,0.0014077150788936604,0.0025044512110446795,1.320972524977543e-05,2.3818448612795103e-05,0.0008766349324093667,-0.00022306863582412145,0.0005920026623080582,0.0011393252754680388,0.001064128674077435,0.0007038575394468302,results\figures\eis_fits\Stack1\Cell_03\0.7Acm2\0_AfterBreakIn_condition_1_Real_Ageing_EIS-1-0_7.png
Stack1,0_AfterBreakIn,0,1,0.7,data\Stack1\EIS\0_AfterBreakIn\Real_Ageing_EIS-1-0_7.xlsx,Sheet4,Cell 05,ok,0.0010784,0.0003361928944631184,0.0011745073138140659,0.0006908788696542949,0.0018653861834683609,8.933708051009418e-06,1.9614484665358823e-05,0.0009234465513701513,-0.00028148379899687286,0.000651229595955524,0.001317965584627346,3.858436859854731e-05,0.0003475876243968528,results\figures\eis_fits\Stack1\Cell_05\0.7Acm2\0_AfterBreakIn_condition_1_Real_Ageing_EIS-1-0_7.png
Stack1,0_AfterBreakIn,0,1,0.7,data\Stack1\EIS\0_AfterBreakIn\Real_Ageing_EIS-1-0_7.xlsx,Sheet5,Cell 10,ok,0.00085551,0.0003279493785932182,0.001398814591839359,0.0014444638843911118,0.0028432784762304707,8.468032067373919e-06,2.278629227049109e-05,0.0010273566745128977,-0.0003862849682688922,0.000798991015153598,0.0011543495410871439,0.001086027541089155,0.0007222319421955559,results\figures\eis_fits\Stack1\Cell_10\0.7Acm2\0_AfterBreakIn_condition_1_Real_Ageing_EIS-1-0_7.png
Stack1,0_AfterBreakIn,0,1,0.7,data\Stack1\EIS\0_AfterBreakIn\Real_Ageing_EIS-1-0_7.xlsx,Sheet6,Cell 15,ok,0.00085001,0.0003326406170415469,0.0009664494222391383,0.0013443686952336114,0.0023108181174727495,1.676887814521443e-05,2.0477116198468728e-05,0.000815865328161116,-0.00016674421969738661,0.0005111846596280853,0.0011067016081771192,0.0010327112504762866,0.0006721843476168057,results\figures\eis_fits\Stack1\Cell_15\0.7Acm2\0_AfterBreakIn_condition_1_Real_Ageing_EIS-1-0_7.png
Stack1,0_AfterBreakIn,0,1,0.7,data\Stack1\EIS\0_AfterBreakIn\Real_Ageing_EIS-1-0_7.xlsx,Sheet7,Cell 20,ok,0.00042598,0.00033161279243286245,0.00021865524443231063,0.00157048533128513,0.0017891405757174406,1.2171372499757933e-05,2.7017352660091104e-05,0.0004409404146490178,-3.6569069546982746e-06,0.0001093887651814102,0.0011114323671232915,-0.0004952515094080928,0.0009283749789370862,results\figures\eis_fits\Stack1\Cell_20\0.7Acm2\0_AfterBreakIn_condition_1_Real_Ageing_EIS-1-0_7.png
Stack1,0_AfterBreakIn,0,1,0.7,data\Stack1\EIS\0_AfterBreakIn\Real_Ageing_EIS-1-0_7.xlsx,Sheet8,Cell 22,ok,0.00045567,0.00032508421062282214,0.0003160848782551262,0.0017235786070485392,0.0020396634853036655,1.5112919488483529e-05,2.771676453949644e-05,0.00048312664975038523,-1.896009574853076e-05,0.00015917568217596224,0.0011396660178282377,-0.0007058069171365034,0.001113931868628679,results\figures\eis_fits\Stack1\Cell_22\0.7Acm2\0_AfterBreakIn_condition_1_Real_Ageing_EIS-1-0_7.png
Stack1,0_AfterBreakIn,0,1,0.7,data\Stack1\EIS\0_AfterBreakIn\Real_Ageing_EIS-1-0_7.xlsx,Sheet9,Cell 24,ok,0.00045948,0.00032366555877490433,0.0002076251007984823,0.0016863266789863397,0.001893951779784822,2.1785704086331314e-05,2.893356821015726e-05,0.0004274781091741455,9.690278000025151e-06,0.0001042638341329953,0.001138363821828364,-0.0006546095237166015,0.001067444633508338,results\figures\eis_fits\Stack1\Cell_24\0.7Acm2\0_AfterBreakIn_condition_1_Real_Ageing_EIS-1-0_7.png
Stack1,0_AfterBreakIn,0,2,0.3,data\Stack1\EIS\0_AfterBreakIn\Real_Ageing_EIS-2-0_3.xlsx,Sheet1,Whole Stack,ok,0.01179,0.00045878196091056825,0.005385881764593211,0.033553392385487366,0.038939274150080576,0.00047954719346353326,0.0002135257812267131,0.003151722843207174,0.008095005641058644,0.008531180863416019,0.026123714345274,-0.0046675850173046665,0.017413899191088347,results\figures\eis_fits\Stack1\Whole_Stack\0.3Acm2\0_AfterBreakIn_condition_2_Real_Ageing_EIS-2-0_3.png
Stack1,0_AfterBreakIn,0,2,0.3,data\Stack1\EIS\0_AfterBreakIn\Real_Ageing_EIS-2-0_3.xlsx,Sheet2,Cell 01,ok,0.00032761,0.00022252934752131626,0.00010551429949390788,0.001448797755314436,0.0015543120548083438,1.6179327104118872e-05,1.3173700716321868e-05,0.0002752864972682702,-3.2602047708810183e-06,5.28577883057038e-05,0.0010607804489546429,-0.0002298013681006815,0.0007599752645527235,results\figures\eis_fits\Stack1\Cell_01\0.3Acm2\0_AfterBreakIn_condition_2_Real_Ageing_EIS-2-0_3.png
Stack1,0_AfterBreakIn,0,2,0.3,data\Stack1\EIS\0_AfterBreakIn\Real_Ageing_EIS-2-0_3.xlsx,Sheet3,Cell 03,ok,0.00030821,0.0001635976620695116,0.00013295995065853744,0.0014808593756600278,0.0016138193263185653,2.2786361717245984e-05,1.2107121247716366e-05,0.00023007763739878032,-4.4294173411578133e-05,7.988467260992645e-05,0.0010716380633671752,-0.00028131104845357456,0.0007920681969389386,results\figures\eis_fits\Stack1\Cell_03\0.3Acm2\0_AfterBreakIn_condition_2_Real_Ageing_EIS-2-0_3.png
Stack1,0_AfterBreakIn,0,2,0.3,data\Stack1\EIS\0_AfterBreakIn\Real_Ageing_EIS-2-0_3.xlsx,Sheet4,Cell 05,ok,0.00034416,0.00023775172713602784,0.00010468534843428994,0.0014502419372933056,0.0015549272857275954,1.0026740943214775e-05,1.560315647391795e-05,0.00029009440135317283,-4.016879611735678e-06,5.2496579564933094e-05,0.001080905512066193,-0.0002455973027388756,0.0007655837343384922,results\figures\eis_fits\Stack1\Cell_05\0.3Acm2\0_AfterBreakIn_condition_2_Real_Ageing_EIS-2-0_3.png
Stack1,0_AfterBreakIn,0,2,0.3,data\Stack1\EIS\0_AfterBreakIn\Real_Ageing_EIS-2-0_3.xlsx,Sheet5,Cell 10,ok,0.00033347,0.00015890581408078492,0.0001651442214899896,0.0014787125627374231,0.0016438567842274128,1.304414285793549e-05,1.2819214748476289e-05,0.0002414779248257797,-4.1359300024366244e-07,8.257314655536348e-05,0.0010863413962666725,-0.0002637377463257289,0.0007849874582669101,results\figures\eis_fits\Stack1\Cell_10\0.3Acm2\0_AfterBreakIn_condition_2_Real_Ageing_EIS-2-0_3.png
Stack1,0_AfterBreakIn,0,2,0.3,data\Stack1\EIS\0_AfterBreakIn\Real_Ageing_EIS-2-0_3.xlsx,Sheet6,Cell 15,ok,0.00051995,0.0003291870957052806,0.00029880163137794034,0.0014121126847483681,0.0017109143161263085,2.689910979899317e-05,9.154324602235349e-06,0.00047858791139425075,2.7457197480873022e-05,0.00015190293421140125,0.0010989652553015773,-0.00020540086072025446,0.0007353265072003269,results\figures\eis_fits\Stack1\Cell_15\0.3Acm2\0_AfterBreakIn_condition_2_Real_Ageing_EIS-2-0_3.png
Stack1,0_AfterBreakIn,0,2,0.3,data\Stack1\EIS\0_AfterBreakIn\Real_Ageing_EIS-2-0_3.xlsx,Sheet7,Cell 20,ok,0.00035079,0.0002763229934814146,0.00011008050969004707,0.0014693783419422852,0.0015794588516323323,1.5909788706996482e-05,1.735524488499515e-05,0.0003313632483264381,-3.818241463616578e-05,6.698750958837942e-05,0.0010972298069234301,-0.0002313501973461349,0.0007702539138195666,results\figures\eis_fits\Stack1\Cell_20\0.3Acm2\0_AfterBreakIn_condition_2_Real_Ageing_EIS-2-0_3.png
Stack1,0_AfterBreakIn,0,2,0.3,data\Stack1\EIS\0_AfterBreakIn\Real_Ageing_EIS-2-0_3.xlsx,Sheet8,Cell 22,ok,0.00031975,5.181523746284139e-05,0.00025945675094412034,0.0015121114315155212,0.0017715681824596416,2.122603388004197e-05,1.5495829733614003e-05,0.00018154361293490156,-8.626124812021604e-05,0.0001557897760762153,0.0010948834526056735,-0.0003062366704252396,0.0008157212413828124,results\figures\eis_fits\Stack1\Cell_22\0.3Acm2\0_AfterBreakIn_condition_2_Real_Ageing_EIS-2-0_3.png
Stack1,0_AfterBreakIn,0,2,0.3,data\Stack1\EIS\0_AfterBreakIn\Real_Ageing_EIS-2-0_3.xlsx,Sheet9,Cell 24,ok,0.00040189,0.0003042836448571253,0.0002591984932026613,0.0012975238917374598,0.001556722384940121,2.0856646897339032e-05,2.630904879308836e-05,0.00043388289145845595,-6.4178887238536e-05,0.00014461982674173425,0.0010612487911352438,-0.00012898550441222385,0.0006614599933146801,results\figures\eis_fits\Stack1\Cell_24\0.3Acm2\0_AfterBreakIn_condition_2_Real_Ageing_EIS-2-0_3.png
Stack1,0_AfterBreakIn,0,2,0.7,data\Stack1\EIS\0_AfterBreakIn\Real_Ageing_EIS-2-0_7.xlsx,Sheet1,Whole Stack,ok,0.01245,0.0,0.014862429573035319,0.03014715372103625,0.04500958329407157,0.00048256671098293835,0.0013495887600992384,0.004834049030980525,0.0079780897986994,0.007431214786517659,0.0249547102638248,-0.006774657140468177,0.016526000688032297,results\figures\eis_fits\Stack1\Whole_Stack\0.7Acm2\0_AfterBreakIn_condition_2_Real_Ageing_EIS-2-0_7.png
Stack1,0_AfterBreakIn,0,2,0.7,data\Stack1\EIS\0_AfterBreakIn\Real_Ageing_EIS-2-0_7.xlsx,Sheet2,Cell 01,ok,0.00081399,0.0003087686365053951,0.0010430471829270406,0.0010161087343695653,0.002059155917296606,1.3615074758989305e-05,3.972808680131413e-05,0.0008302922279689154,-0.00022057332200474134,0.0005662503393669765,0.001163123956415232,0.0008111320359382241,0.0005080543671847827,results\figures\eis_fits\Stack1\Cell_01\0.7Acm2\0_AfterBreakIn_condition_2_Real_Ageing_EIS-2-0_7.png
Stack1,0_AfterBreakIn,0,2,0.7,data\Stack1\EIS\0_AfterBreakIn\Real_Ageing_EIS-2-0_7.xlsx,Sheet3,Cell 03,ok,0.00039577,0.00031628032350648197,0.0002028691345175796,0.0014424522872458923,0.001645321421763472,1.0197860175922318e-05,3.118309321126781e-05,0.0004177148907652718,-9.449724683417687e-06,0.00010187378824589938,0.0010264481060824656,-0.00048571103271452336,0.0008695299635698791,results\figures\eis_fits\Stack1\Cell_03\0.7Acm2\0_AfterBreakIn_condition_2_Real_Ageing_EIS-2-0_7.png
Stack1,0_AfterBreakIn,0,2,0.7,data\Stack1\EIS\0_AfterBreakIn\Real_Ageing_EIS-2-0_7.xlsx,Sheet4,Cell 05,ok,0.0011376,0.00034235106983159923,0.0010187765776230114,0.0005409248137367229,0.0015597013913597343,1.6764344418468173e-05,8.276244091199654e-06,0.0008517393586431049,-0.00020397104895745246,0.0005487081351603213,0.0013062481587264205,5.3195856402798105e-05,0.0002756441776411289,results\figures\eis_fits\Stack1\Cell_05\0.7Acm2\0_AfterBreakIn_condition_2_Real_Ageing_EIS-2-0_7.png
Stack1,0_AfterBreakIn,0,2,0.7,data\Stack1\EIS\0_AfterBreakIn\Real_Ageing_EIS-2-0_7.xlsx,Sheet5,Cell 10,ok,0.00084573,0.00033047005966326394,0.0012050401507053997,0.0009968881671843794,0.0022019283178897793,9.393336571921774e-06,3.971328367767853e-05,0.0009329901350159638,-0.00030268483896124065,0.0006742763179439237,0.0012018817924999703,0.0007973889835507469,0.0004984440835921897,results\figures\eis_fits\Stack1\Cell_10\0.7Acm2\0_AfterBreakIn_condition_2_Real_Ageing_EIS-2-0_7.png
Stack1,0_AfterBreakIn,0,2,0.7,data\Stack1\EIS\0_AfterBreakIn\Real_Ageing_EIS-2-0_7.xlsx,Sheet6,Cell 15,ok,0.00043121,0.00032737776808325494,0.00016600418072572129,0.0015136873337754288,0.00167969151450115,1.426349181480538e-05,3.6316588291309915e-05,0.00041037985844611557,2.340402502937361e-05,8.623859572244918e-05,0.0010650316060100643,-0.0005310519184864173,0.0009245693463641037,results\figures\eis_fits\Stack1\Cell_15\0.7Acm2\0_AfterBreakIn_condition_2_Real_Ageing_EIS-2-0_7.png
Stack1,0_AfterBreakIn,0,2,0.7,data\Stack1\EIS\0_AfterBreakIn\Real_Ageing_EIS-2-0_7.xlsx,Sheet7,Cell 20,ok,0.00084312,0.0003345579986367345,0.0010798459064284632,0.0008727447354112141,0.0019525906418396773,1.2293225155022128e-05,4.882271307395167e-05,0.0008744809518509661,-0.00023107372253397817,0.0005872919722363718,0.001205231191060868,0.00073322438689423,0.00043637236770560704,results\figures\eis_fits\Stack1\Cell_20\0.7Acm2\0_AfterBreakIn_condition_2_Real_Ageing_EIS-2-0_7.png
Stack1,0_AfterBreakIn,0,2,0.7,data\Stack1\EIS\0_AfterBreakIn\Real_Ageing_EIS-2-0_7.xlsx,Sheet8,Cell 22,ok,0.0010504,0.00032871651604646375,0.001113110684537839,0.000681595722483388,0.0017947064070212271,8.99084869646794e-06,2.399123809457691e-05,0.0008852718583153833,-0.00026268067298593434,0.000615430731251225,0.0013167517775378355,3.890146496908099e-05,0.00034301094181330945,results\figures\eis_fits\Stack1\Cell_22\0.7Acm2\0_AfterBreakIn_condition_2_Real_Ageing_EIS-2-0_7.png
Stack1,0_AfterBreakIn,0,2,0.7,data\Stack1\EIS\0_AfterBreakIn\Real_Ageing_EIS-2-0_7.xlsx,Sheet9,Cell 24,ok,0.00098562,0.0003305514838389872,0.0010382487642183545,0.0006851886965470781,0.0017234374607654327,1.7314853931237903e-05,4.142945175514112e-05,0.0008496758659481645,-0.0002305406240199973,0.0005680132951118,0.0012832813257178466,4.0233357152827846e-05,0.0003449487070518717,results\figures\eis_fits\Stack1\Cell_24\0.7Acm2\0_AfterBreakIn_condition_2_Real_Ageing_EIS-2-0_7.png
Stack1,0_AfterBreakIn,0,6,0.3,data\Stack1\EIS\0_AfterBreakIn\Real_Ageing_EIS-6-0_3.xlsx,Sheet1,Whole Stack,ok,0.011397,0.003095383865160763,0.0017735616130755095,0.037442926653193785,0.03921648826626929,0.00032126498725977147,0.0002050827918265512,0.003982164671698518,0.007399620241185573,0.007452567337005885,0.028032440449353112,-0.005868147338212471,0.019619590777385815,results\figures\eis_fits\Stack1\Whole_Stack\0.3Acm2\0_AfterBreakIn_condition_6_Real_Ageing_EIS-6-0_3.png
Stack1,0_AfterBreakIn,0,6,0.3,data\Stack1\EIS\0_AfterBreakIn\Real_Ageing_EIS-6-0_3.xlsx,Sheet2,Cell 01,ok,0.00032428,0.0002405731324346628,8.590674671500707e-05,0.0015527695901551685,0.0016386763368701756,1.1536180342978096e-05,1.3364135922040173e-05,0.0002835265057921663,6.131829034608112e-05,4.295337335750354e-05,0.0011088556872851413,-0.00028147353561051554,0.0008258333374699441,results\figures\eis_fits\Stack1\Cell_01\0.3Acm2\0_AfterBreakIn_condition_6_Real_Ageing_EIS-6-0_3.png
Stack1,0_AfterBreakIn,0,6,0.3,data\Stack1\EIS\0_AfterBreakIn\Real_Ageing_EIS-6-0_3.xlsx,Sheet3,Cell 03,ok,0.00034353,0.00021506993724062167,0.00011645012670940763,0.001567450264737802,0.0016839003914472096,1.0014848111340274e-05,1.4664218365612455e-05,0.0002732950005953255,1.886531162722363e-05,6.120504869250193e-05,0.0011365152582465741,-0.0002610936867988919,0.0008260720285743182,results\figures\eis_fits\Stack1\Cell_03\0.3Acm2\0_AfterBreakIn_condition_6_Real_Ageing_EIS-6-0_3.png
Stack1,0_AfterBreakIn,0,6,0.3,data\Stack1\EIS\0_AfterBreakIn\Real_Ageing_EIS-6-0_3.xlsx,Sheet4,Cell 05,ok,0.00034437,0.0001731503363621821,0.00015681200927730515,0.0016165246197883448,0.00177333662906565,1.2860936446385912e-05,1.4684722848722868e-05,0.00025155634100083467,4.0284315631846854e-05,8.814946199111297e-05,0.0011610499653965116,-0.00029683106126521497,0.0008610439248536029,results\figures\eis_fits\Stack1\Cell_05\0.3Acm2\0_AfterBreakIn_condition_6_Real_Ageing_EIS-6-0_3.png
Stack1,0_AfterBreakIn,0,6,0.3,data\Stack1\EIS\0_AfterBreakIn\Real_Ageing_EIS-6-0_3.xlsx,Sheet5,Cell 10,ok,0.00036105,0.00022031635931058784,0.00011937531840536517,0.001567072364133607,0.0016864476825389722,1.3479454747653102e-05,1.5502411189753838e-05,0.00028000401851327044,3.5315185467288943e-05,6.935257014476533e-05,0.0011510901600468805,-0.0002528670870603436,0.0008233290425620892,results\figures\eis_fits\Stack1\Cell_10\0.3Acm2\0_AfterBreakIn_condition_6_Real_Ageing_EIS-6-0_3.png
Stack1,0_AfterBreakIn,0,6,0.3,data\Stack1\EIS\0_AfterBreakIn\Real_Ageing_EIS-6-0_3.xlsx,Sheet6,Cell 15,ok,0.00045103,0.00032796884004530056,0.0001811277124709671,0.0015897564448633396,0.0017708841573343067,2.029407921895638e-05,8.405199880486704e-06,0.0004185326962807841,3.317465283789762e-05,9.644879287557911e-05,0.001176033432385487,-0.00026775221979669176,0.0008387625645569711,results\figures\eis_fits\Stack1\Cell_15\0.3Acm2\0_AfterBreakIn_condition_6_Real_Ageing_EIS-6-0_3.png
Stack1,0_AfterBreakIn,0,6,0.3,data\Stack1\EIS\0_AfterBreakIn\Real_Ageing_EIS-6-0_3.xlsx,Sheet7,Cell 20,ok,0.00033366,0.00019104293089759172,0.00014146617597440484,0.0016872444195614276,0.0018287105955358323,1.550073042580619e-05,1.4079508372323201e-05,0.00026177601888479414,-4.274493906100497e-05,8.264562633034096e-05,0.0011875502485127938,-0.0003456471007508182,0.0009116854452566088,results\figures\eis_fits\Stack1\Cell_20\0.3Acm2\0_AfterBreakIn_condition_6_Real_Ageing_EIS-6-0_3.png
Stack1,0_AfterBreakIn,0,6,0.3,data\Stack1\EIS\0_AfterBreakIn\Real_Ageing_EIS-6-0_3.xlsx,Sheet8,Cell 22,ok,0.00034281,0.0002973267953177656,8.831492190838985e-05,0.0016808952430079713,0.0017692101649163612,1.0881240929133867e-05,1.2065900611680298e-05,0.0003414842562719605,-1.7822206906183013e-05,4.76184041829212e-05,0.0011822493287732784,-0.00036017771011769467,0.0009143742053215045,results\figures\eis_fits\Stack1\Cell_22\0.3Acm2\0_AfterBreakIn_condition_6_Real_Ageing_EIS-6-0_3.png
Stack1,0_AfterBreakIn,0,6,0.3,data\Stack1\EIS\0_AfterBreakIn\Real_Ageing_EIS-6-0_3.xlsx,Sheet9,Cell 24,ok,0.00032332,0.0001749423059513596,0.00012866635939788755,0.001679015093891719,0.0018076814532896064,2.290213522113899e-05,1.4128176552899593e-05,0.0002392754856503034,-8.879760563894883e-05,0.0001096529652010691,0.0011805761618299314,-0.00037039009792781506,0.0009175847350637601,results\figures\eis_fits\Stack1\Cell_24\0.3Acm2\0_AfterBreakIn_condition_6_Real_Ageing_EIS-6-0_3.png
Stack1,0_AfterBreakIn,0,6,0.7,data\Stack1\EIS\0_AfterBreakIn\Real_Ageing_EIS-6-0_7.xlsx,Sheet1,Whole Stack,ok,0.0079758,0.0,0.023563524850399076,0.04454244551327147,0.06810597036367054,9.245043658056158e-05,0.0003634610294706585,-0.0018538855719998075,-0.030037113765341718,0.03226512248846926,0.029778042659181964,-0.014805384014078387,0.026743349806634495,results\figures\eis_fits\Stack1\Whole_Stack\0.7Acm2\0_AfterBreakIn_condition_6_Real_Ageing_EIS-6-0_7.png
Stack1,0_AfterBreakIn,0,6,0.7,data\Stack1\EIS\0_AfterBreakIn\Real_Ageing_EIS-6-0_7.xlsx,Sheet2,Cell 01,ok,0.00038554,0.0003104875303960147,0.00016272543429434686,0.001702162634262461,0.001864888068556808,1.0805770466843812e-05,1.74896815916213e-05,0.0003918502475431881,1.0832881961836709e-05,8.208071072529792e-05,0.0011737661685475673,-0.00044972610227466585,0.000962596995339687,results\figures\eis_fits\Stack1\Cell_01\0.7Acm2\0_AfterBreakIn_condition_6_Real_Ageing_EIS-6-0_7.png
Stack1,0_AfterBreakIn,0,6,0.7,data\Stack1\EIS\0_AfterBreakIn\Real_Ageing_EIS-6-0_7.xlsx,Sheet3,Cell 03,ok,0.00031856,0.00027720527690556357,4.401255396177742e-05,0.0018057866701549415,0.001849799224116719,8.845455220517718e-06,1.4148289378166544e-05,0.0002992115538864523,-1.2620170905955562e-05,2.5368187563464592e-05,0.0012204783563942593,-0.0005564248999898291,0.0010605776934557926,results\figures\eis_fits\Stack1\Cell_03\0.7Acm2\0_AfterBreakIn_condition_6_Real_Ageing_EIS-6-0_7.png
Stack1,0_AfterBreakIn,0,6,0.7,data\Stack1\EIS\0_AfterBreakIn\Real_Ageing_EIS-6-0_7.xlsx,Sheet4,Cell 05,ok,0.00033543,0.00029137597168708883,3.985861085067839e-05,0.001599052286008612,0.0016389108968592905,4.365409062212287e-06,1.4990747509998575e-05,0.000311305277112428,8.146636863905674e-06,2.1530093054346078e-05,0.001136200710433622,-0.00045440254949675817,0.0009196323886947957,results\figures\eis_fits\Stack1\Cell_05\0.7Acm2\0_AfterBreakIn_condition_6_Real_Ageing_EIS-6-0_7.png
Stack1,0_AfterBreakIn,0,6,0.7,data\Stack1\EIS\0_AfterBreakIn\Real_Ageing_EIS-6-0_7.xlsx,Sheet5,Cell 10,ok,0.00076468,0.0003286396642282808,0.0016252655963558565,0.0016069328520137618,0.0032321984483696183,8.149829683520036e-06,3.4104289705349415e-05,0.001141272462406209,-0.0004520241128849604,0.0009298913180065319,0.001044508516489826,0.0012280872118959215,0.0008034664260068809,results\figures\eis_fits\Stack1\Cell_10\0.7Acm2\0_AfterBreakIn_condition_6_Real_Ageing_EIS-6-0_7.png
Stack1,0_AfterBreakIn,0,6,0.7,data\Stack1\EIS\0_AfterBreakIn\Real_Ageing_EIS-6-0_7.xlsx,Sheet6,Cell 15,ok,0.00038788,0.0003210300996726259,0.0001711787051230609,0.0019340184851133109,0.002105197190236372,1.0516452751349436e-05,2.2589631278214866e-05,0.0004066194522341563,2.896788145083745e-06,8.563835970789876e-05,0.0012795211994135836,-0.0006497847473032691,0.0011650438159219463,results\figures\eis_fits\Stack1\Cell_15\0.7Acm2\0_AfterBreakIn_condition_6_Real_Ageing_EIS-6-0_7.png
Stack1,0_AfterBreakIn,0,6,0.7,data\Stack1\EIS\0_AfterBreakIn\Real_Ageing_EIS-6-0_7.xlsx,Sheet7,Cell 20,ok,0.00043901,0.00033235915372522586,0.0002751448151872378,0.001847567917656975,0.002122712732844213,1.1557095557776455e-05,2.0764152034871597e-05,0.00046993156131884474,-1.364037539180423e-05,0.00013824697888899473,0.001252608338270076,-0.0005720977892342493,0.0010865876324694425,results\figures\eis_fits\Stack1\Cell_20\0.7Acm2\0_AfterBreakIn_condition_6_Real_Ageing_EIS-6-0_7.png
Stack1,0_AfterBreakIn,0,6,0.7,data\Stack1\EIS\0_AfterBreakIn\Real_Ageing_EIS-6-0_7.xlsx,Sheet8,Cell 22,ok,0.00077145,0.00032931210024254886,0.0011995906543529947,0.0020201984024173984,0.003219789056770393,1.1820790731112388e-05,2.3692207477879877e-05,0.0009291074274190462,-0.00026429790992268964,0.0006554447495344392,0.001003374764906213,0.001432065280668309,0.0010100992012086992,results\figures\eis_fits\Stack1\Cell_22\0.7Acm2\0_AfterBreakIn_condition_6_Real_Ageing_EIS-6-0_7.png
Stack1,0_AfterBreakIn,0,6,0.7,data\Stack1\EIS\0_AfterBreakIn\Real_Ageing_EIS-6-0_7.xlsx,Sheet9,Cell 24,ok,0.00077091,0.00032821918920582357,0.0012881627851691428,0.002108865040836695,0.003397027826005838,1.1693482230084643e-05,2.102064292650598e-05,0.000972300581790395,-0.00031766770717326823,0.000718159879451924,0.0009782971712962729,0.0014751898006206922,0.0010544325204183474,results\figures\eis_fits\Stack1\Cell_24\0.7Acm2\0_AfterBreakIn_condition_6_Real_Ageing_EIS-6-0_7.png
Stack1,0_AfterBreakIn,0,7,0.3,data\Stack1\EIS\0_AfterBreakIn\Real_Ageing_EIS-7-0_3.xlsx,Sheet1,Whole Stack,ok,0.012809,0.0,0.007196492318488483,0.036647193785356705,0.04384368610384519,0.0004446087788135808,0.00027393851941670327,0.002050555468694641,0.010501517824589697,0.011100867175256672,0.02751308440888594,-0.006254870652674988,0.019361756376090125,results\figures\eis_fits\Stack1\Whole_Stack\0.3Acm2\0_AfterBreakIn_condition_7_Real_Ageing_EIS-7-0_3.png
Stack1,0_AfterBreakIn,0,7,0.3,data\Stack1\EIS\0_AfterBreakIn\Real_Ageing_EIS-7-0_3.xlsx,Sheet2,Cell 01,ok,0.00031691,0.000252499339963444,6.604432447745359e-05,0.001595898100264956,0.0016619424247424094,5.187968577164034e-06,1.3392601828723484e-05,0.0002855215022021708,4.956055573066031e-06,3.339200032588813e-05,0.0011203908884048564,-0.0003360003040147486,0.0008658053423866864,results\figures\eis_fits\Stack1\Cell_01\0.3Acm2\0_AfterBreakIn_condition_7_Real_Ageing_EIS-7-0_3.png
Stack1,0_AfterBreakIn,0,7,0.3,data\Stack1\EIS\0_AfterBreakIn\Real_Ageing_EIS-7-0_3.xlsx,Sheet3,Cell 03,ok,0.00032793,0.00023850364863601777,8.301719974902537e-05,0.0016000208093994554,0.0016830380091484808,1.522359893139957e-05,1.1123693347491623e-05,0.00028001224851053046,-1.1107034938868915e-05,4.296894330415456e-05,0.0011336440605767498,-0.00034090028039436424,0.0008696146553507354,results\figures\eis_fits\Stack1\Cell_03\0.3Acm2\0_AfterBreakIn_condition_7_Real_Ageing_EIS-7-0_3.png
Stack1,0_AfterBreakIn,0,7,0.3,data\Stack1\EIS\0_AfterBreakIn\Real_Ageing_EIS-7-0_3.xlsx,Sheet4,Cell 05,ok,0.0003952,0.0003193638470767731,0.0001751917217738467,0.0014747950791112088,0.0016499868008850555,1.718734011151331e-05,1.076606447193575e-05,0.0004069597079636965,-1.661575637183512e-05,8.915782749893251e-05,0.0011236085816992778,-0.0002239923487411491,0.0007706670510909595,results\figures\eis_fits\Stack1\Cell_05\0.3Acm2\0_AfterBreakIn_condition_7_Real_Ageing_EIS-7-0_3.png
Stack1,0_AfterBreakIn,0,7,0.3,data\Stack1\EIS\0_AfterBreakIn\Real_Ageing_EIS-7-0_3.xlsx,Sheet5,Cell 10,ok,0.00033915,0.00019989850739682147,0.00011457400166086725,0.0015881674944272961,0.0017027414960881634,1.236479478284746e-05,1.2138638499667112e-05,0.0002571855082272551,4.091204715044446e-05,7.039599467431577e-05,0.0011418673649106815,-0.00032413132075905405,0.0008576888192613202,results\figures\eis_fits\Stack1\Cell_10\0.3Acm2\0_AfterBreakIn_condition_7_Real_Ageing_EIS-7-0_3.png
Stack1,0_AfterBreakIn,0,7,0.3,data\Stack1\EIS\0_AfterBreakIn\Real_Ageing_EIS-7-0_3.xlsx,Sheet6,Cell 15,ok,0.0003361,0.0002664369111290893,6.445291524793397e-05,0.001648154795680292,0.0017126077109282261,9.77339780121564e-06,1.3515642072298295e-05,0.0002986633687530563,1.4558107095323077e-05,3.536216980317011e-05,0.0011623171196329675,-0.00037451295036782114,0.0009051870014666562,results\figures\eis_fits\Stack1\Cell_15\0.3Acm2\0_AfterBreakIn_condition_7_Real_Ageing_EIS-7-0_3.png
Stack1,0_AfterBreakIn,0,7,0.3,data\Stack1\EIS\0_AfterBreakIn\Real_Ageing_EIS-7-0_3.xlsx,Sheet7,Cell 20,ok,0.00043689,0.0003265961630705591,0.00020675937899372135,0.0015094432596770636,0.0017162026386707849,2.094007436798502e-05,4.870631322929078e-06,0.00042997585256741974,-1.0411835495222327e-06,0.0001033849324788246,0.0011431207253256809,-0.00023885225850598843,0.0007916155253275048,results\figures\eis_fits\Stack1\Cell_20\0.3Acm2\0_AfterBreakIn_condition_7_Real_Ageing_EIS-7-0_3.png
Stack1,0_AfterBreakIn,0,7,0.3,data\Stack1\EIS\0_AfterBreakIn\Real_Ageing_EIS-7-0_3.xlsx,Sheet8,Cell 22,ok,0.00034497,0.00022557815298325688,0.00010929065819378874,0.0015915957772073706,0.0017008864354011593,1.0434291765600265e-05,1.8379549541634656e-05,0.00028022348208015126,2.608493128566037e-05,6.055192509149081e-05,0.0011508002342287057,-0.0003190126819538887,0.0008573583677514885,results\figures\eis_fits\Stack1\Cell_22\0.3Acm2\0_AfterBreakIn_condition_7_Real_Ageing_EIS-7-0_3.png
Stack1,0_AfterBreakIn,0,7,0.3,data\Stack1\EIS\0_AfterBreakIn\Real_Ageing_EIS-7-0_3.xlsx,Sheet9,Cell 24,ok,0.00033305,0.0002073561954698901,0.00013574233638207134,0.0016383152905238081,0.0017740576269058795,1.5337783370043905e-05,1.202894110454824e-05,0.00027522736366092577,-7.685366880126146e-05,6.787116819103567e-05,0.001162075686375716,-0.0003683551209726643,0.0008981674359148262,results\figures\eis_fits\Stack1\Cell_24\0.3Acm2\0_AfterBreakIn_condition_7_Real_Ageing_EIS-7-0_3.png
Stack1,0_AfterBreakIn,0,7,0.7,data\Stack1\EIS\0_AfterBreakIn\Real_Ageing_EIS-7-0_7.xlsx,Sheet1,Whole Stack,ok,0.012921,0.0,0.016543169287527366,0.027283178339579776,0.043826347627107146,0.00046441501918717754,0.0008739260371246237,0.004510699563532373,0.008712892952430816,0.008271584643763683,0.024729690628149618,-0.003302524030298039,0.014035655312382987,results\figures\eis_fits\Stack1\Whole_Stack\0.7Acm2\0_AfterBreakIn_condition_7_Real_Ageing_EIS-7-0_7.png
Stack1,0_AfterBreakIn,0,7,0.7,data\Stack1\EIS\0_AfterBreakIn\Real_Ageing_EIS-7-0_7.xlsx,Sheet2,Cell 01,ok,0.0012455,0.0003090515837151321,0.0013650135967489996,0.0005784746409546032,0.0019434882377036028,9.640670849103586e-06,5.311598897796074e-06,0.0009915583820896319,-0.00037613112056470637,0.0007792882327384854,0.001267237751707897,7.5378960700774e-05,0.0002988983360161413,results\figures\eis_fits\Stack1\Cell_01\0.7Acm2\0_AfterBreakIn_condition_7_Real_Ageing_EIS-7-0_7.png
Stack1,0_AfterBreakIn,0,7,0.7,data\Stack1\EIS\0_AfterBreakIn\Real_Ageing_EIS-7-0_7.xlsx,Sheet3,Cell 03,ok,0.0014625,0.0003226459987038016,0.001420064020898669,0.00047706887959549446,0.0018971329004941636,1.213501688436803e-05,3.988533532281782e-06,0.0010326780091531361,-0.00040567362719480505,0.0008177509080790516,0.0013360923558282277,8.498007824448238e-05,0.0002532198504621299,results\figures\eis_fits\Stack1\Cell_03\0.7Acm2\0_AfterBreakIn_condition_7_Real_Ageing_EIS-7-0_7.png
Stack1,0_AfterBreakIn,0,7,0.7,data\Stack1\EIS\0_AfterBreakIn\Real_Ageing_EIS-7-0_7.xlsx,Sheet4,Cell 05,ok,0.001274,0.0003478403918799379,0.0012670892838480326,0.0005430970346820712,0.0018101863185301039,1.3416284763864908e-05,6.005262508746592e-06,0.0009813850338039542,-0.0002998127466325498,0.0007009040564542222,0.0012928958016041306,7.940565082156434e-05,0.00028292022665852456,results\figures\eis_fits\Stack1\Cell_05\0.7Acm2\0_AfterBreakIn_condition_7_Real_Ageing_EIS-7-0_7.png
Stack1,0_AfterBreakIn,0,7,0.7,data\Stack1\EIS\0_AfterBreakIn\Real_Ageing_EIS-7-0_7.xlsx,Sheet5,Cell 10,ok,0.0011836,0.00034017700552895316,0.0012919286349383963,0.0006034680324969101,0.0018953966674353064,9.43290612506238e-06,7.405881393839148e-06,0.0009861413229981513,-0.00031934247230497103,0.0007205896988309631,0.0012838509247358276,7.547459099238744e-05,0.0003110302725570151,results\figures\eis_fits\Stack1\Cell_10\0.7Acm2\0_AfterBreakIn_condition_7_Real_Ageing_EIS-7-0_7.png
Stack1,0_AfterBreakIn,0,7,0.7,data\Stack1\EIS\0_AfterBreakIn\Real_Ageing_EIS-7-0_7.xlsx,Sheet6,Cell 15,ok,0.0011744,0.0003352109673337352,0.0012205811747475826,0.000625371121804555,0.0018459522965521375,1.3844523280053474e-05,7.504070876093627e-06,0.0009455015547075265,-0.0002709855506277979,0.0006677482831772,0.001302016202114482,7.346249141349241e-05,0.00032119931139628765,results\figures\eis_fits\Stack1\Cell_15\0.7Acm2\0_AfterBreakIn_condition_7_Real_Ageing_EIS-7-0_7.png
Stack1,0_AfterBreakIn,0,7,0.7,data\Stack1\EIS\0_AfterBreakIn\Real_Ageing_EIS-7-0_7.xlsx,Sheet7,Cell 20,ok,0.0011954,0.00034516707399346897,0.0012709250893985014,0.0006411170903850774,0.0019120421797835787,1.4123518882646555e-05,8.279230877963281e-06,0.0009806296186927197,-0.00028721302227457805,0.0006973549783860042,0.0013006567876313092,7.319916718416335e-05,0.0003288098218916399,results\figures\eis_fits\Stack1\Cell_20\0.7Acm2\0_AfterBreakIn_condition_7_Real_Ageing_EIS-7-0_7.png
Stack1,0_AfterBreakIn,0,7,0.7,data\Stack1\EIS\0_AfterBreakIn\Real_Ageing_EIS-7-0_7.xlsx,Sheet8,Cell 22,ok,0.0011804,0.00033742608730276207,0.0012591045688192257,0.0006060478452103826,0.0018651524140296083,1.0415508889424645e-05,8.50836999907886e-06,0.0009669783717123749,-0.000302782509395814,0.0006985795064281433,0.0012921411421005524,7.41802246565427e-05,0.00031197147850585974,results\figures\eis_fits\Stack1\Cell_22\0.7Acm2\0_AfterBreakIn_condition_7_Real_Ageing_EIS-7-0_7.png
Stack1,0_AfterBreakIn,0,7,0.7,data\Stack1\EIS\0_AfterBreakIn\Real_Ageing_EIS-7-0_7.xlsx,Sheet9,Cell 24,ok,0.0012544,0.00032876710251467784,0.0013866588473090576,0.000608045463969434,0.0019947043112784916,9.71366933460683e-06,6.389023821714594e-06,0.0010220965261692066,-0.0003885139334571251,0.0007947633397404843,0.0013360725967541194,8.286172257203917e-05,0.00031511249837328994,results\figures\eis_fits\Stack1\Cell_24\0.7Acm2\0_AfterBreakIn_condition_7_Real_Ageing_EIS-7-0_7.png
Stack1,140Cycles,140,1,0.3,data\Stack1\EIS\140Cycles\Real_Ageing_EIS-1-0_3.xlsx,Sheet1,Whole Stack,ok,0.0079885,0.0,0.012974967749310718,0.03886299745283376,0.05183796520214448,0.00027520424765334323,0.00030003841454450997,0.0025360110752990846,-0.014669031720043534,0.01603957414109105,0.02749689220383716,-0.007893286938745157,0.02097348615400181,results\figures\eis_fits\Stack1\Whole_Stack\0.3Acm2\140Cycles_condition_1_Real_Ageing_EIS-1-0_3.png
Stack1,140Cycles,140,1,0.3,data\Stack1\EIS\140Cycles\Real_Ageing_EIS-1-0_3.xlsx,Sheet2,Cell 01,ok,0.00036418,0.0002793683839775194,0.00016183118556233162,0.0013976988496298044,0.001559530035192136,1.989094051149831e-05,1.0452058215465002e-05,0.0003602839767586852,-2.1739855505970176e-05,8.378516857145967e-05,0.0010544963279942937,-0.00019269332347753075,0.000724928434727826,results\figures\eis_fits\Stack1\Cell_01\0.3Acm2\140Cycles_condition_1_Real_Ageing_EIS-1-0_3.png
Stack1,140Cycles,140,1,0.3,data\Stack1\EIS\140Cycles\Real_Ageing_EIS-1-0_3.xlsx,Sheet3,Cell 03,ok,0.00033153,0.00021998124367451533,0.00011456019720879274,0.0015607552806949931,0.001675315477903786,1.49503419536774e-05,1.162216673984782e-05,0.0002772613422789117,-1.9597924622892274e-05,6.053997312234238e-05,0.0011157832030163663,-0.0002915700683436088,0.0008330680442246141,results\figures\eis_fits\Stack1\Cell_03\0.3Acm2\140Cycles_condition_1_Real_Ageing_EIS-1-0_3.png
Stack1,140Cycles,140,1,0.3,data\Stack1\EIS\140Cycles\Real_Ageing_EIS-1-0_3.xlsx,Sheet4,Cell 05,ok,0.00033579,0.0002848901060313435,9.297790009481358e-05,0.001559569839246694,0.0016525477393415076,2.0622297970388906e-05,1.1258718753953808e-05,0.0003313790560787503,-0.00011185216898487327,0.00012112856881483793,0.0011223036419225425,-0.0003059889085330636,0.0008376716140691681,results\figures\eis_fits\Stack1\Cell_05\0.3Acm2\140Cycles_condition_1_Real_Ageing_EIS-1-0_3.png
Stack1,140Cycles,140,1,0.3,data\Stack1\EIS\140Cycles\Real_Ageing_EIS-1-0_3.xlsx,Sheet5,Cell 10,ok,0.0003448,0.00018444340371624995,0.00014148839118371901,0.0015365304511264532,0.0016780188423101722,1.3348687743761026e-05,1.5022920312076866e-05,0.00025518759930810947,3.710666519152795e-05,7.988520395902752e-05,0.0011228765667041355,-0.0002603651607331384,0.0008111852277583145,results\figures\eis_fits\Stack1\Cell_10\0.3Acm2\140Cycles_condition_1_Real_Ageing_EIS-1-0_3.png
Stack1,140Cycles,140,1,0.3,data\Stack1\EIS\140Cycles\Real_Ageing_EIS-1-0_3.xlsx,Sheet6,Cell 15,ok,0.00034067,5.371708496268733e-05,0.0002877830275556093,0.0015478566698567467,0.001835639697412356,1.4119095022496568e-05,2.531595100525942e-05,0.00019760859874049197,-5.601899098520746e-05,0.000154411447400343,0.0011372143489585035,-0.00023776444139446702,0.0008096276904828709,results\figures\eis_fits\Stack1\Cell_15\0.3Acm2\140Cycles_condition_1_Real_Ageing_EIS-1-0_3.png
Stack1,140Cycles,140,1,0.3,data\Stack1\EIS\140Cycles\Real_Ageing_EIS-1-0_3.xlsx,Sheet7,Cell 20,ok,0.00034276,0.00026853030832657614,8.113664994157189e-05,0.001641399948552158,0.0017225365984937298,1.1367414634789055e-05,1.3386082109792859e-05,0.0003090986332973621,-7.88292381208695e-06,4.13271034402662e-05,0.0011676535919020728,-0.0003121135312023018,0.0008780451606474048,results\figures\eis_fits\Stack1\Cell_20\0.3Acm2\140Cycles_condition_1_Real_Ageing_EIS-1-0_3.png
Stack1,140Cycles,140,1,0.3,data\Stack1\EIS\140Cycles\Real_Ageing_EIS-1-0_3.xlsx,Sheet8,Cell 22,ok,0.00032556,0.00023116094019991266,9.07592098910073e-05,0.0016120240236392968,0.001702783233530304,1.429305232424699e-05,1.3830837455341186e-05,0.0002765405451454163,-1.1963224861977612e-05,4.693002550721892e-05,0.0011448639289279776,-0.0003267813320864929,0.0008697363981102434,results\figures\eis_fits\Stack1\Cell_22\0.3Acm2\140Cycles_condition_1_Real_Ageing_EIS-1-0_3.png
Stack1,140Cycles,140,1,0.3,data\Stack1\EIS\140Cycles\Real_Ageing_EIS-1-0_3.xlsx,Sheet9,Cell 24,ok,0.00032984,8.194358727532125e-05,0.00023741657842438817,0.0016407746595335539,0.001878191237957942,1.545652219396572e-05,1.4903756797032683e-05,0.00020065187648751534,-9.019591320757554e-05,0.00014908709094698446,0.001163911779266229,-0.00033464623546563036,0.0008860155042397286,results\figures\eis_fits\Stack1\Cell_24\0.3Acm2\140Cycles_condition_1_Real_Ageing_EIS-1-0_3.png
Stack1,140Cycles,140,1,0.7,data\Stack1\EIS\140Cycles\Real_Ageing_EIS-1-0_7.xlsx,Sheet1,Whole Stack,ok,0.0081117,0.0,0.026219683769607687,0.04001624991908855,0.06623593368869624,0.0002670020253529365,0.0005069508336339366,0.006320093699548777,0.013942911211552876,0.013109841884803844,0.02746543212520815,-0.013322110552531626,0.02403754758644511,results\figures\eis_fits\Stack1\Whole_Stack\0.7Acm2\140Cycles_condition_1_Real_Ageing_EIS-1-0_7.png
