Repository: DoctorVitus/Realistic_accelerated_stress_tests_for_PEMFCs

# Generated Results

This folder contains visualization-only outputs generated from the original dataset.

- EIS individual plots: 801
- Polarization individual plots: 7

No resistance extraction or curve-fitting-derived parameter table is included.

## Main folders

- `figures/eis/individual/`: one Nyquist plot per EIS workbook sheet.
- `figures/eis/by_condition/`: grouped Nyquist plots by stack, sheet, condition, and current density.
- `figures/polarization/individual/`: one polarization plot per polarization workbook.
- `figures/polarization/by_stack/`: grouped average-voltage polarization curves by stack.
- `tables/`: plot index tables and cleaned plotting points.

File: results/tables/polarization_curve_points.csv (part 1 of 3)
stack,cycle_label,cycles,file,Cmon_Current (A/cm^2),Cell1 (mV),Cell10 (mV),Cell15 (mV),Cell24 (mV),Minimum_Voltage (mV),Average_Voltage (mV),Maximum_Voltage (mV)
Stack1,0_BreakIn,0,data\Realistic accelerated stress tests for PEM fuel cells Test procedure development based on standardized automotive driving cycles\Stack1\PolCurves\RealAgeing_PC_0_BreakIn_1.xlsx,1.59906615384616,438.870588235294,436.895798319328,431.549579831933,418.368067226891,414.84705882353,438.743697478992,457.783193277311
Stack1,0_BreakIn,0,data\Realistic accelerated stress tests for PEM fuel cells Test procedure development based on standardized automotive driving cycles\Stack1\PolCurves\RealAgeing_PC_0_BreakIn_1.xlsx,1.49889025641026,480.770247933884,477.958677685951,479.047933884297,466.765289256198,462.180165289256,481.053719008265,497.228099173554
Stack1,0_BreakIn,0,data\Realistic accelerated stress tests for PEM fuel cells Test procedure development based on standardized automotive driving cycles\Stack1\PolCurves\RealAgeing_PC_0_BreakIn_1.xlsx,1.39937179487179,513.842975206611,511.712396694215,514.709090909091,502.404958677686,498.842975206611,514.498347107438,528.135537190082
Stack1,0_BreakIn,0,data\Realistic accelerated stress tests for PEM fuel cells Test procedure development based on standardized automotive driving cycles\Stack1\PolCurves\RealAgeing_PC_0_BreakIn_1.xlsx,1.2991958974359,542.477685950414,541.595041322314,545.871074380165,536.289256198347,531.651239669422,544.61652892562,556.528925619835
Stack1,0_BreakIn,0,data\Realistic accelerated stress tests for PEM fuel cells Test procedure development based on standardized automotive driving cycles\Stack1\PolCurves\RealAgeing_PC_0_BreakIn_1.xlsx,1.19895435897436,567.634710743802,569.5173553719,573.350413223141,564.393388429751,561.158677685951,571.060330578513,581.745454545455
Stack1,0_BreakIn,0,data\Realistic accelerated stress tests for PEM fuel cells Test procedure development based on standardized automotive driving cycles\Stack1\PolCurves\RealAgeing_PC_0_BreakIn_1.xlsx,1.0992904259377,594.25785123967,597.695867768596,600.41652892562,592.829752066116,589.67438016529,598.599173553719,607.745454545454
Stack1,0_BreakIn,0,data\Realistic accelerated stress tests for PEM fuel cells Test procedure development based on standardized automotive driving cycles\Stack1\PolCurves\RealAgeing_PC_0_BreakIn_1.xlsx,0.998536923076925,616.4826446281,620.869421487604,624.502479338844,618.447933884298,613.188429752066,622.250413223141,630.355371900826
Stack1,0_BreakIn,0,data\Realistic accelerated stress tests for PEM fuel cells Test procedure development based on standardized automotive driving cycles\Stack1\PolCurves\RealAgeing_PC_0_BreakIn_1.xlsx,0.899610256410257,635.864462809918,642.370247933885,645.922314049587,639.819834710744,634.970247933884,643.263636363637,650.765289256199
Stack1,0_BreakIn,0,data\Realistic accelerated stress tests for PEM fuel cells Test procedure development based on standardized automotive driving cycles\Stack1\PolCurves\RealAgeing_PC_0_BreakIn_1.xlsx,0.799368717948716,655.667768595041,663.02479338843,665.295867768595,660.576859504132,655.109090909091,663.376859504132,669.727272727273
Stack1,0_BreakIn,0,data\Realistic accelerated stress tests for PEM fuel cells Test procedure development based on standardized automotive driving cycles\Stack1\PolCurves\RealAgeing_PC_0_BreakIn_1.xlsx,0.699258461538463,676.105785123967,683.371900826446,686.623140495868,681.234710743801,676.001652892562,683.412396694215,689.555371900826
Stack1,0_BreakIn,0,data\Realistic accelerated stress tests for PEM fuel cells Test procedure development based on standardized automotive driving cycles\Stack1\PolCurves\RealAgeing_PC_0_BreakIn_1.xlsx,0.599016923076924,696.581818181817,701.834710743801,705.054545454546,699.657851239668,695.24132231405,702.088429752066,707.788429752067
Stack1,0_BreakIn,0,data\Realistic accelerated stress tests for PEM fuel cells Test procedure development based on standardized automotive driving cycles\Stack1\PolCurves\RealAgeing_PC_0_BreakIn_1.xlsx,0.498841538461539,715.492561983471,723.292561983471,723.026446280992,719.347107438017,715.411570247934,721.119008264463,725.748760330579
Stack1,0_BreakIn,0,data\Realistic accelerated stress tests for PEM fuel cells Test procedure development based on standardized automotive driving cycles\Stack1\PolCurves\RealAgeing_PC_0_BreakIn_1.xlsx,0.399256923076923,734.211570247934,742.264462809918,742.373553719008,737.628099173553,734.029752066116,740.275206611571,744.585123966943
Stack1,0_BreakIn,0,data\Realistic accelerated stress tests for PEM fuel cells Test procedure development based on standardized automotive driving cycles\Stack1\PolCurves\RealAgeing_PC_0_BreakIn_1.xlsx,0.29921282051282,756.06611570248,764.114049586777,763.914049586777,760.619834710743,755.990082644629,761.968595041323,766.24132231405
Stack1,0_BreakIn,0,data\Realistic accelerated stress tests for PEM fuel cells Test procedure development based on standardized automotive driving cycles\Stack1\PolCurves\RealAgeing_PC_0_BreakIn_1.xlsx,0.199628717948718,784.214876033058,791.523966942148,791.719008264462,789.082644628098,784.178512396694,789.813223140496,794.181818181818
Stack1,0_BreakIn,0,data\Realistic accelerated stress tests for PEM fuel cells Test procedure development based on standardized automotive driving cycles\Stack1\PolCurves\RealAgeing_PC_0_BreakIn_1.xlsx,0.0987297435897439,820.472727272727,828.628099173553,830.056198347108,826.785123966942,820.479338842975,827.179338842975,832.246280991735
Stack1,0_BreakIn,0,data\Realistic accelerated stress tests for PEM fuel cells Test procedure development based on standardized automotive driving cycles\Stack1\PolCurves\RealAgeing_PC_0_BreakIn_1.xlsx,0.0789441025641025,828.519008264462,837.214876033057,838.604958677686,835.429752066116,828.5173553719,835.618181818182,840.811570247933
Stack1,0_BreakIn,0,data\Realistic accelerated stress tests for PEM fuel cells Test procedure development based on standardized automotive driving cycles\Stack1\PolCurves\RealAgeing_PC_0_BreakIn_1.xlsx,0.0592246153846155,841.481967213115,850.744262295082,852.652459016393,848.816393442623,841.534426229508,849.037704918033,854.459016393443
Stack1,0_BreakIn,0,data\Realistic accelerated stress tests for PEM fuel cells Test procedure development based on standardized automotive driving cycles\Stack1\PolCurves\RealAgeing_PC_0_BreakIn_1.xlsx,0.0395051282051282,858.255737704918,866.081967213115,868.826229508197,864.79344262295,858.255737704918,865.259016393442,870.226229508197
Stack1,0_BreakIn,0,data\Realistic accelerated stress tests for PEM fuel cells Test procedure development based on standardized automotive driving cycles\Stack1\PolCurves\RealAgeing_PC_0_BreakIn_1.xlsx,0.0189964102564103,884.247619047619,893.133333333333,894.685714285715,891.666666666667,884.228571428571,891.72380952381,896.304761904762
Stack1,0_BreakIn,0,data\Realistic accelerated stress tests for PEM fuel cells Test procedure development based on standardized automotive driving cycles\Stack1\PolCurves\RealAgeing_PC_0_BreakIn_1.xlsx,0.00374666666666667,927.833333333333,936.65,938.5,935.866666666667,927.883333333333,935.616666666667,940.35
Stack1,0_BreakIn,0,data\Realistic accelerated stress tests for PEM fuel cells Test procedure development based on standardized automotive driving cycles\Stack1\PolCurves\RealAgeing_PC_0_BreakIn_1.xlsx,0.0189964102564103,878.47619047619,886.257142857143,888.371428571429,885.438095238095,878.438095238095,885.319047619048,890.190476190476
Stack1,0_BreakIn,0,data\Realistic accelerated stress tests for PEM fuel cells Test procedure development based on standardized automotive driving cycles\Stack1\PolCurves\RealAgeing_PC_0_BreakIn_1.xlsx,0.0395018999579656,850.773770491803,859.285245901639,860.895081967213,857.27868852459,850.698360655738,857.619672131148,862.475409836066
Stack1,0_BreakIn,0,data\Realistic accelerated stress tests for PEM fuel cells Test procedure development based on standardized automotive driving cycles\Stack1\PolCurves\RealAgeing_PC_0_BreakIn_1.xlsx,0.0592246153846155,831.967213114754,840.357377049181,842.183606557378,839.062295081967,832.055737704917,839.247540983606,844.354098360656
Stack1,0_BreakIn,0,data\Realistic accelerated stress tests for PEM fuel cells Test procedure development based on standardized automotive driving cycles\Stack1\PolCurves\RealAgeing_PC_0_BreakIn_1.xlsx,0.0789441025641025,818.251239669422,826.798347107439,828.398347107439,825.064462809918,818.186776859505,825.378512396694,830.500826446282
Stack1,0_BreakIn,0,data\Realistic accelerated stress tests for PEM fuel cells Test procedure development based on standardized automotive driving cycles\Stack1\PolCurves\RealAgeing_PC_0_BreakIn_1.xlsx,0.0987297435897439,806.887603305786,814.940495867769,816.747107438016,813.29090909091,806.922314049588,813.828099173554,818.937190082644
Stack1,0_BreakIn,0,data\Realistic accelerated stress tests for PEM fuel cells Test procedure development based on standardized automotive driving cycles\Stack1\PolCurves\RealAgeing_PC_0_BreakIn_1.xlsx,0.199597160415342,768.13223140496,775.705785123967,776.19173553719,772.676033057851,768.125619834711,773.838016528925,778.168595041322
Stack1,0_BreakIn,0,data\Realistic accelerated stress tests for PEM fuel cells Test procedure development based on standardized automotive driving cycles\Stack1\PolCurves\RealAgeing_PC_0_BreakIn_1.xlsx,0.29921282051282,740.160330578513,746.120661157025,744.867768595041,739.322314049587,738.773553719008,743.713223140496,748.252892561984
Stack1,0_BreakIn,0,data\Realistic accelerated stress tests for PEM fuel cells Test procedure development based on standardized automotive driving cycles\Stack1\PolCurves\RealAgeing_PC_0_BreakIn_1.xlsx,0.399247700784064,716.137190082645,719.429752066116,717.652892561984,713.343801652893,711.806611570248,717.404132231405,722.277685950413
Stack1,0_BreakIn,0,data\Realistic accelerated stress tests for PEM fuel cells Test procedure development based on standardized automotive driving cycles\Stack1\PolCurves\RealAgeing_PC_0_BreakIn_1.xlsx,0.498841538461539,695.398347107438,698.72396694215,700.213223140496,695.963636363637,693.135537190082,698.834710743802,703.709090909091
Stack1,0_BreakIn,0,data\Realistic accelerated stress tests for PEM fuel cells Test procedure development based on standardized automotive driving cycles\Stack1\PolCurves\RealAgeing_PC_0_BreakIn_1.xlsx,0.598951282051283,675.626446280991,680.347107438017,682.284297520662,678.323966942148,673.231404958678,679.272727272727,684.485950413223
Stack1,0_BreakIn,0,data\Realistic accelerated stress tests for PEM fuel cells Test procedure development based on standardized automotive driving cycles\Stack1\PolCurves\RealAgeing_PC_0_BreakIn_1.xlsx,0.699258461538463,654.725619834711,660.576859504132,664.778512396694,659.687603305785,654.446280991736,660.804958677686,666.618181818182
Stack1,0_BreakIn,0,data\Realistic accelerated stress tests for PEM fuel cells Test procedure development based on standardized automotive driving cycles\Stack1\PolCurves\RealAgeing_PC_0_BreakIn_1.xlsx,0.799368717948716,633.953719008265,640.970247933885,646.323966942148,640.813223140496,633.867768595041,642.381818181818,648.565289256198
Stack1,0_BreakIn,0,data\Realistic accelerated stress tests for PEM fuel cells Test procedure development based on standardized automotive driving cycles\Stack1\PolCurves\RealAgeing_PC_0_BreakIn_1.xlsx,0.899544615384615,615.714049586778,622.33388429752,625.771900826447,620.760330578512,615.107438016529,623.085123966942,631.581818181818
Stack1,0_BreakIn,0,data\Realistic accelerated stress tests for PEM fuel cells Test procedure development based on standardized automotive driving cycles\Stack1\PolCurves\RealAgeing_PC_0_BreakIn_1.xlsx,0.998536923076925,596.280991735537,602.305785123967,605.796694214876,600.242975206612,595.171900826447,603.704958677686,612.100826446282
Stack1,0_BreakIn,0,data\Realistic accelerated stress tests for PEM fuel cells Test procedure development based on standardized automotive driving cycles\Stack1\PolCurves\RealAgeing_PC_0_BreakIn_1.xlsx,1.0994358974359,572.876033057852,580.522314049587,581.35867768595,576.899173553719,572.803305785124,582.390909090909,592.639669421488
Stack1,0_BreakIn,0,data\Realistic accelerated stress tests for PEM fuel cells Test procedure development based on standardized automotive driving cycles\Stack1\PolCurves\RealAgeing_PC_0_BreakIn_1.xlsx,1.19967743589743,552.414876033058,559.238016528926,558.059504132231,551.418181818182,548.350413223141,559.303305785124,570.553719008264
Stack1,0_BreakIn,0,data\Realistic accelerated stress tests for PEM fuel cells Test procedure development based on standardized automotive driving cycles\Stack1\PolCurves\RealAgeing_PC_0_BreakIn_1.xlsx,1.29926153846154,529.17520661157,532.009917355372,531.484297520662,522.771900826446,521.332231404958,533.712396694215,546.505785123967
Stack1,0_BreakIn,0,data\Realistic accelerated stress tests for PEM fuel cells Test procedure development based on standardized automotive driving cycles\Stack1\PolCurves\RealAgeing_PC_0_BreakIn_1.xlsx,1.39937179487179,504.302479338843,503.727272727273,501.514049586778,491.307438016529,489.793388429752,505.654545454545,519.823140495869
Stack1,0_BreakIn,0,data\Realistic accelerated stress tests for PEM fuel cells Test procedure development based on standardized automotive driving cycles\Stack1\PolCurves\RealAgeing_PC_0_BreakIn_1.xlsx,1.49889025641026,472.277685950413,470.990082644628,467.157024793389,458.371900826446,453.97520661157,473.026446280992,489.380165289257
Stack1,0_BreakIn,0,data\Realistic accelerated stress tests for PEM fuel cells Test procedure development based on standardized automotive driving cycles\Stack1\PolCurves\RealAgeing_PC_0_BreakIn_1.xlsx,1.59913179487179,436.085950413224,433.963636363636,426.280991735537,416.061157024793,411.986776859504,435.279338842975,454.846280991736
Stack1,300Cycles,300,data\Realistic accelerated stress tests for PEM fuel cells Test procedure development based on standardized automotive driving cycles\Stack1\PolCurves\RealAgeing_PC_300Cycles_1.xlsx,1.59919743589744,449.719327731092,448.726050420168,447.057142857143,436.075630252101,433.048739495799,453.097478991596,472.808403361344
Stack1,300Cycles,300,data\Realistic accelerated stress tests for PEM fuel cells Test procedure development based on standardized automotive driving cycles\Stack1\PolCurves\RealAgeing_PC_300Cycles_1.xlsx,1.49895589743589,488.18347107438,489.355371900826,493.490909090909,485.036363636363,473.557024793389,494.371074380165,510.18347107438
Stack1,300Cycles,300,data\Realistic accelerated stress tests for PEM fuel cells Test procedure development based on standardized automotive driving cycles\Stack1\PolCurves\RealAgeing_PC_300Cycles_1.xlsx,1.39943743589743,519.442975206612,520.919008264463,526.282644628099,522.001652892562,505.758677685951,526.721487603306,540.485950413223
Stack1,300Cycles,300,data\Realistic accelerated stress tests for PEM fuel cells Test procedure development based on standardized automotive driving cycles\Stack1\PolCurves\RealAgeing_PC_300Cycles_1.xlsx,1.29926153846154,545.451239669422,551.090909090909,556.953719008265,553.578512396694,533.588429752067,555.151239669422,568.147107438016
Stack1,300Cycles,300,data\Realistic accelerated stress tests for PEM fuel cells Test procedure development based on standardized automotive driving cycles\Stack1\PolCurves\RealAgeing_PC_300Cycles_1.xlsx,1.19908615384616,569.613223140496,575.370247933885,582.097520661157,581.755371900826,558.140495867768,580.185950413223,593.052892561984
Stack1,300Cycles,300,data\Realistic accelerated stress tests for PEM fuel cells Test procedure development based on standardized automotive driving cycles\Stack1\PolCurves\RealAgeing_PC_300Cycles_1.xlsx,1.09884461538462,592.844628099173,601.454545454546,607.489256198347,609.803305785124,584.786776859504,605.767768595042,618.428099173554
Stack1,300Cycles,300,data\Realistic accelerated stress tests for PEM fuel cells Test procedure development based on standardized automotive driving cycles\Stack1\PolCurves\RealAgeing_PC_300Cycles_1.xlsx,0.998536923076925,614.553719008264,624.960330578513,631.259504132232,634.102479338843,607.47438016529,628.596694214876,641.261157024793
Stack1,300Cycles,300,data\Realistic accelerated stress tests for PEM fuel cells Test procedure development based on standardized automotive driving cycles\Stack1\PolCurves\RealAgeing_PC_300Cycles_1.xlsx,0.899610256410257,631.988429752065,646.618181818182,653.515702479339,654.161983471074,628.127272727272,649.055371900826,662.264462809918
Stack1,300Cycles,300,data\Realistic accelerated stress tests for PEM fuel cells Test procedure development based on standardized automotive driving cycles\Stack1\PolCurves\RealAgeing_PC_300Cycles_1.xlsx,0.799434358974358,652.016528925621,665.78347107438,672.315702479339,674.880991735538,647.036363636364,668.876859504132,681.867768595041
Stack1,300Cycles,300,data\Realistic accelerated stress tests for PEM fuel cells Test procedure development based on standardized automotive driving cycles\Stack1\PolCurves\RealAgeing_PC_300Cycles_1.xlsx,0.699324615384616,669.327272727273,685.752066115702,691.897520661157,693.09090909091,667.76694214876,687.910743801653,700.616528925619
Stack1,300Cycles,300,data\Realistic accelerated stress tests for PEM fuel cells Test procedure development based on standardized automotive driving cycles\Stack1\PolCurves\RealAgeing_PC_300Cycles_1.xlsx,0.599016923076924,689.114049586777,705.039669421487,711.957024793388,711.360330578512,685.314049586777,705.914876033058,718.285950413223
Stack1,300Cycles,300,data\Realistic accelerated stress tests for PEM fuel cells Test procedure development based on standardized automotive driving cycles\Stack1\PolCurves\RealAgeing_PC_300Cycles_1.xlsx,0.498907179487178,708.39173553719,723.869421487603,728.811570247933,729.497520661157,706.535537190083,724.895041322314,735.522314049586
Stack1,300Cycles,300,data\Realistic accelerated stress tests for PEM fuel cells Test procedure development based on standardized automotive driving cycles\Stack1\PolCurves\RealAgeing_PC_300Cycles_1.xlsx,0.400045641025641,728.333884297521,744.533884297521,748.431404958678,746.15867768595,726.912396694216,744.038016528926,754.008264462809
Stack1,300Cycles,300,data\Realistic accelerated stress tests for PEM fuel cells Test procedure development based on standardized automotive driving cycles\Stack1\PolCurves\RealAgeing_PC_300Cycles_1.xlsx,0.29921282051282,751.62479338843,766.05785123967,769.839669421488,765.63305785124,750.226446280992,765.711570247934,775.38347107438
Stack1,300Cycles,300,data\Realistic accelerated stress tests for PEM fuel cells Test procedure development based on standardized automotive driving cycles\Stack1\PolCurves\RealAgeing_PC_300Cycles_1.xlsx,0.199475282898919,779.209917355371,795.029752066116,801.211570247934,797.087603305785,778.728925619834,795.300826446281,808.510743801653
Stack1,300Cycles,300,data\Realistic accelerated stress tests for PEM fuel cells Test procedure development based on standardized automotive driving cycles\Stack1\PolCurves\RealAgeing_PC_300Cycles_1.xlsx,0.0987454757363851,815.809917355372,831.785123966943,841.299173553719,835.723966942149,815.697520661157,833.195041322314,847.912396694215
Stack1,300Cycles,300,data\Realistic accelerated stress tests for PEM fuel cells Test procedure development based on standardized automotive driving cycles\Stack1\PolCurves\RealAgeing_PC_300Cycles_1.xlsx,0.0789441025641025,824.512396694215,841.033057851239,850.952066115702,844.586776859504,824.37520661157,842.100826446281,856.732231404958
Stack1,300Cycles,300,data\Realistic accelerated stress tests for PEM fuel cells Test procedure development based on standardized automotive driving cycles\Stack1\PolCurves\RealAgeing_PC_300Cycles_1.xlsx,0.0592246153846155,837.252459016393,853.291803278689,863.616393442622,857.249180327869,837.311475409836,854.962295081968,869.114754098361
Stack1,300Cycles,300,data\Realistic accelerated stress tests for PEM fuel cells Test procedure development based on standardized automotive driving cycles\Stack1\PolCurves\RealAgeing_PC_300Cycles_1.xlsx,0.0395051282051282,853.616393442623,868.770491803278,879.032786885246,873.380327868853,853.550819672131,870.67868852459,884.754098360655
Stack1,300Cycles,300,data\Realistic accelerated stress tests for PEM fuel cells Test procedure development based on standardized automotive driving cycles\Stack1\PolCurves\RealAgeing_PC_300Cycles_1.xlsx,0.0189964102564103,879.836363636364,894.418181818182,903.581818181818,899.081818181818,879.7,896.022727272727,908.818181818182
Stack1,300Cycles,300,data\Realistic accelerated stress tests for PEM fuel cells Test procedure development based on standardized automotive driving cycles\Stack1\PolCurves\RealAgeing_PC_300Cycles_1.xlsx,0.00315538461538461,924.818181818182,938.636363636364,947.618181818182,942.618181818182,924.381818181818,940.618181818182,952.890909090909
Stack1,300Cycles,300,data\Realistic accelerated stress tests for PEM fuel cells Test procedure development based on standardized automotive driving cycles\Stack1\PolCurves\RealAgeing_PC_300Cycles_1.xlsx,0.0189964102564103,873.609523809524,888.457142857143,897.971428571428,892.114285714286,873.733333333333,890.152380952381,902.942857142857
Stack1,300Cycles,300,data\Realistic accelerated stress tests for PEM fuel cells Test procedure development based on standardized automotive driving cycles\Stack1\PolCurves\RealAgeing_PC_300Cycles_1.xlsx,0.0394427154266498,846.098360655738,861.518032786886,871.829508196721,865.016393442622,845.983606557377,863.293442622951,877.409836065574
Stack1,300Cycles,300,data\Realistic accelerated stress tests for PEM fuel cells Test procedure development based on standardized automotive driving cycles\Stack1\PolCurves\RealAgeing_PC_300Cycles_1.xlsx,0.0592246153846155,827.422950819672,843.370491803279,853.970491803279,846.731147540983,827.583606557377,845.172131147541,859.839344262295
Stack1,300Cycles,300,data\Realistic accelerated stress tests for PEM fuel cells Test procedure development based on standardized automotive driving cycles\Stack1\PolCurves\RealAgeing_PC_300Cycles_1.xlsx,0.0789441025641025,813.525619834711,829.495867768595,838.953719008264,832.727272727273,813.514049586777,830.847933884298,845.396694214876
Stack1,300Cycles,300,data\Realistic accelerated stress tests for PEM fuel cells Test procedure development based on standardized automotive driving cycles\Stack1\PolCurves\RealAgeing_PC_300Cycles_1.xlsx,0.0987297435897439,801.842975206612,817.357024793388,826.923966942149,820.456198347107,801.757024793389,818.820661157026,833.094214876033
Stack1,300Cycles,300,data\Realistic accelerated stress tests for PEM fuel cells Test procedure development based on standardized automotive driving cycles\Stack1\PolCurves\RealAgeing_PC_300Cycles_1.xlsx,0.199628717948718,762.380165289256,777.500826446281,783.844628099174,777.796694214877,762.099173553719,777.719834710743,789.743801652892
Stack1,300Cycles,300,data\Realistic accelerated stress tests for PEM fuel cells Test procedure development based on standardized automotive driving cycles\Stack1\PolCurves\RealAgeing_PC_300Cycles_1.xlsx,0.29921282051282,734.080991735537,747.54214876033,748.371900826446,739.963636363637,730.064462809917,746.187603305785,754.203305785124
Stack1,300Cycles,300,data\Realistic accelerated stress tests for PEM fuel cells Test procedure development based on standardized automotive driving cycles\Stack1\PolCurves\RealAgeing_PC_300Cycles_1.xlsx,0.399284806102988,710.026446280991,718.077685950414,723.43305785124,725.181818181819,702.953719008264,721.274380165289,733.138842975206
Stack1,300Cycles,300,data\Realistic accelerated stress tests for PEM fuel cells Test procedure development based on standardized automotive driving cycles\Stack1\PolCurves\RealAgeing_PC_300Cycles_1.xlsx,0.498907179487178,689.421487603305,701.740495867769,706.309090909091,708.932231404958,686.390082644628,704.452892561984,716.290909090909
Stack1,300Cycles,300,data\Realistic accelerated stress tests for PEM fuel cells Test procedure development based on standardized automotive driving cycles\Stack1\PolCurves\RealAgeing_PC_300Cycles_1.xlsx,0.599016923076924,670.157024793389,681.700826446281,692.092561983471,705.132231404959,666.018181818181,686.264462809918,705.071074380165
Stack1,300Cycles,300,data\Realistic accelerated stress tests for PEM fuel cells Test procedure development based on standardized automotive driving cycles\Stack1\PolCurves\RealAgeing_PC_300Cycles_1.xlsx,0.699258461538463,649.818181818182,662.026446280992,673.687603305785,685.269421487603,646.330578512397,667.484297520661,685.302479338843
Stack1,300Cycles,300,data\Realistic accelerated stress tests for PEM fuel cells Test procedure development based on standardized automotive driving cycles\Stack1\PolCurves\RealAgeing_PC_300Cycles_1.xlsx,0.799434358974358,629.514049586777,646.039669421487,651.196694214876,666.704132231405,628.940495867769,648.751239669422,666.704132231405
Stack1,300Cycles,300,data\Realistic accelerated stress tests for PEM fuel cells Test procedure development based on standardized automotive driving cycles\Stack1\PolCurves\RealAgeing_PC_300Cycles_1.xlsx,0.899610256410257,608.360330578513,627.709090909091,633.388429752066,645.990082644628,608.347107438017,629.785950413223,646.105785123967
Stack1,300Cycles,300,data\Realistic accelerated stress tests for PEM fuel cells Test procedure development based on standardized automotive driving cycles\Stack1\PolCurves\RealAgeing_PC_300Cycles_1.xlsx,0.998536923076925,593.917355371901,606.361983471074,614.357024793388,622.938842975207,589.087603305785,610.975206611571,623.676033057852
Stack1,300Cycles,300,data\Realistic accelerated stress tests for PEM fuel cells Test procedure development based on standardized automotive driving cycles\Stack1\PolCurves\RealAgeing_PC_300Cycles_1.xlsx,1.09884461538462,573.044628099174,586.758677685951,591.160330578513,599.4,570.29917355372,590.296694214876,601.680991735537
Stack1,300Cycles,300,data\Realistic accelerated stress tests for PEM fuel cells Test procedure development based on standardized automotive driving cycles\Stack1\PolCurves\RealAgeing_PC_300Cycles_1.xlsx,1.19908615384616,553.211570247934,563.067768595042,565.512396694216,573.823140495868,548.431404958677,568.315702479339,582.330578512398
Stack1,300Cycles,300,data\Realistic accelerated stress tests for PEM fuel cells Test procedure development based on standardized automotive driving cycles\Stack1\PolCurves\RealAgeing_PC_300Cycles_1.xlsx,1.29926153846154,532.254545454546,540.047933884297,541.490909090909,543.933884297521,521.953719008265,543.76694214876,559.320661157025
Stack1,300Cycles,300,data\Realistic accelerated stress tests for PEM fuel cells Test procedure development based on standardized automotive driving cycles\Stack1\PolCurves\RealAgeing_PC_300Cycles_1.xlsx,1.39943743589743,508.932231404959,510.890909090909,513.5173553719,510.36694214876,493.765289256198,516.611570247934,533.638016528925
Stack1,300Cycles,300,data\Realistic accelerated stress tests for PEM fuel cells Test procedure development based on standardized automotive driving cycles\Stack1\PolCurves\RealAgeing_PC_300Cycles_1.xlsx,1.49895589743589,478.927272727273,480.133884297521,475.393388429752,472.723966942149,465.60826446281,485.261983471074,503.999999999999
Stack1,300Cycles,300,data\Realistic accelerated stress tests for PEM fuel cells Test procedure development based on standardized automotive driving cycles\Stack1\PolCurves\RealAgeing_PC_300Cycles_1.xlsx,1.59919743589744,445.2,444.138842975206,442.82479338843,427.809917355372,427.2,449.452892561984,471.181818181818
Stack1,528Cycles,528,data\Realistic accelerated stress tests for PEM fuel cells Test procedure development based on standardized automotive driving cycles\Stack1\PolCurves\RealAgeing_PC_528Cycles_1.xlsx,1.59906615384616,397.865546218487,403.84705882353,404.531092436975,388.114285714286,384.752941176471,410.195798319328,436.460504201681
Stack1,528Cycles,528,data\Realistic accelerated stress tests for PEM fuel cells Test procedure development based on standardized automotive driving cycles\Stack1\PolCurves\RealAgeing_PC_528Cycles_1.xlsx,1.49889025641026,440.085950413223,447.228099173554,454.771900826446,446.451239669421,426.647933884298,454.376033057851,474.636363636363
Stack1,528Cycles,528,data\Realistic accelerated stress tests for PEM fuel cells Test procedure development based on standardized automotive driving cycles\Stack1\PolCurves\RealAgeing_PC_528Cycles_1.xlsx,1.39937179487179,473.842975206611,479.386776859505,492.965289256198,486.973553719008,460.909090909091,488.496694214876,506.555371900826
Stack1,528Cycles,528,data\Realistic accelerated stress tests for PEM fuel cells Test procedure development based on standardized automotive driving cycles\Stack1\PolCurves\RealAgeing_PC_528Cycles_1.xlsx,1.2991958974359,503.990082644628,508.981818181818,523.649586776859,523.15041322314,490.937190082644,519.473553719008,537.900826446281
Stack1,528Cycles,528,data\Realistic accelerated stress tests for PEM fuel cells Test procedure development based on standardized automotive driving cycles\Stack1\PolCurves\RealAgeing_PC_528Cycles_1.xlsx,1.19924349226531,530.872727272727,537.21652892562,550.672727272727,554.386776859504,519.629752066115,546.99173553719,565.056198347107
Stack1,528Cycles,528,data\Realistic accelerated stress tests for PEM fuel cells Test procedure development based on standardized automotive driving cycles\Stack1\PolCurves\RealAgeing_PC_528Cycles_1.xlsx,1.09877846153846,557.719008264462,566.330578512397,581.803305785123,586.892561983471,548.236363636363,576.228925619835,594.373553719008
Stack1,528Cycles,528,data\Realistic accelerated stress tests for PEM fuel cells Test procedure development based on standardized automotive driving cycles\Stack1\PolCurves\RealAgeing_PC_528Cycles_1.xlsx,0.998536923076925,579.236363636363,590.687603305785,605.961983471074,612.786776859505,570.963636363637,600.517355371901,618.542148760331
Stack1,528Cycles,528,data\Realistic accelerated stress tests for PEM fuel cells Test procedure development based on standardized automotive driving cycles\Stack1\PolCurves\RealAgeing_PC_528Cycles_1.xlsx,0.899544615384615,601.588429752067,615.013223140496,630.44132231405,637.892561983471,594.694214876032,624.24132231405,641.519008264463
Stack1,528Cycles,528,data\Realistic accelerated stress tests for PEM fuel cells Test procedure development based on standardized automotive driving cycles\Stack1\PolCurves\RealAgeing_PC_528Cycles_1.xlsx,0.799303076923077,620.773553719009,637.368595041322,651.603305785124,658.061157024794,615.300826446281,645.910743801653,664.4826446281
Stack1,528Cycles,528,data\Realistic accelerated stress tests for PEM fuel cells Test procedure development based on standardized automotive driving cycles\Stack1\PolCurves\RealAgeing_PC_528Cycles_1.xlsx,0.699258461538463,640.233057851239,660.242975206612,672.148760330579,679.424793388429,635.239669421488,667.236363636364,683.467768595041
Stack1,528Cycles,528,data\Realistic accelerated stress tests for PEM fuel cells Test procedure development based on standardized automotive driving cycles\Stack1\PolCurves\RealAgeing_PC_528Cycles_1.xlsx,0.598942602246239,661.052892561983,680.968595041323,694.398347107438,698.271074380165,659.606611570248,688.931404958678,704.266115702479
Stack1,528Cycles,528,data\Realistic accelerated stress tests for PEM fuel cells Test procedure development based on standardized automotive driving cycles\Stack1\PolCurves\RealAgeing_PC_528Cycles_1.xlsx,0.498841538461539,683.532231404958,706.277685950413,716.451239669422,717.031404958678,681.786776859505,710.188429752066,725.05785123967
Stack1,528Cycles,528,data\Realistic accelerated stress tests for PEM fuel cells Test procedure development based on standardized automotive driving cycles\Stack1\PolCurves\RealAgeing_PC_528Cycles_1.xlsx,0.400045641025641,706.961983471075,727.795041322314,737.051239669421,733.337190082644,706.158677685951,731.419834710744,745.277685950413
Stack1,528Cycles,528,data\Realistic accelerated stress tests for PEM fuel cells Test procedure development based on standardized automotive driving cycles\Stack1\PolCurves\RealAgeing_PC_528Cycles_1.xlsx,0.29921282051282,732.995041322315,752.322314049587,759.680991735537,755.123966942149,732.639669421488,754.942975206612,766.793388429751
Stack1,528Cycles,528,data\Realistic accelerated stress tests for PEM fuel cells Test procedure development based on standardized automotive driving cycles\Stack1\PolCurves\RealAgeing_PC_528Cycles_1.xlsx,0.199628717948718,767.829508196721,786.52131147541,795.55737704918,791.245901639344,767.413114754098,788.995081967214,803.495081967213
Stack1,528Cycles,528,data\Realistic accelerated stress tests for PEM fuel cells Test procedure development based on standardized automotive driving cycles\Stack1\PolCurves\RealAgeing_PC_528Cycles_1.xlsx,0.0987297435897436,807.885245901639,825.881967213115,835.954098360656,831.557377049181,807.773770491803,828.506557377049,842.72786885246
Stack1,528Cycles,528,data\Realistic accelerated stress tests for PEM fuel cells Test procedure development based on standardized automotive driving cycles\Stack1\PolCurves\RealAgeing_PC_528Cycles_1.xlsx,0.0789441025641025,816.557377049181,834.983606557377,844.993442622951,839.737704918033,816.560655737705,837.136065573771,851.393442622951
Stack1,528Cycles,528,data\Realistic accelerated stress tests for PEM fuel cells Test procedure development based on standardized automotive driving cycles\Stack1\PolCurves\RealAgeing_PC_528Cycles_1.xlsx,0.0592246153846154,830.27619047619,847.67619047619,858.714285714286,853.285714285714,830.152380952381,850.457142857143,864.266666666667
Stack1,528Cycles,528,data\Realistic accelerated stress tests for PEM fuel cells Test procedure development based on standardized automotive driving cycles\Stack1\PolCurves\RealAgeing_PC_528Cycles_1.xlsx,0.0394394871794872,847.657142857143,863.504761904762,874.371428571428,869.876190476191,847.371428571429,866.747619047619,879.8
Stack1,528Cycles,528,data\Realistic accelerated stress tests for PEM fuel cells Test procedure development based on standardized automotive driving cycles\Stack1\PolCurves\RealAgeing_PC_528Cycles_1.xlsx,0.0189307692307692,872.038095238095,888.066666666667,897.314285714286,892.923809523809,872.27619047619,890.304761904762,902.647619047619
Stack1,528Cycles,528,data\Realistic accelerated stress tests for PEM fuel cells Test procedure development based on standardized automotive driving cycles\Stack1\PolCurves\RealAgeing_PC_528Cycles_1.xlsx,0.00315538461538461,917.266666666667,932.383333333333,941.316666666667,937.866666666666,917.033333333333,934.783333333333,945.783333333333
Stack1,528Cycles,528,data\Realistic accelerated stress tests for PEM fuel cells Test procedure development based on standardized automotive driving cycles\Stack1\PolCurves\RealAgeing_PC_528Cycles_1.xlsx,0.0189307692307692,865.990476190476,881.238095238095,890.828571428572,885.980952380953,865.695238095238,883.666666666667,896.133333333333
Stack1,528Cycles,528,data\Realistic accelerated stress tests for PEM fuel cells Test procedure development based on standardized automotive driving cycles\Stack1\PolCurves\RealAgeing_PC_528Cycles_1.xlsx,0.0388476923076923,837.371428571429,853.695238095238,864.514285714286,858.87619047619,837.390476190476,856.6,870.0
Stack1,528Cycles,528,data\Realistic accelerated stress tests for PEM fuel cells Test procedure development based on standardized automotive driving cycles\Stack1\PolCurves\RealAgeing_PC_528Cycles_1.xlsx,0.0592246153846154,819.533333333333,835.87619047619,846.885714285714,842.171428571429,819.647619047619,839.128571428571,853.171428571429
Stack1,528Cycles,528,data\Realistic accelerated stress tests for PEM fuel cells Test procedure development based on standardized automotive driving cycles\Stack1\PolCurves\RealAgeing_PC_528Cycles_1.xlsx,0.0789441025641025,806.367213114754,823.445901639344,833.734426229508,828.895081967213,806.285245901639,826.11475409836,840.196721311476
Stack1,528Cycles,528,data\Realistic accelerated stress tests for PEM fuel cells Test procedure development based on standardized automotive driving cycles\Stack1\PolCurves\RealAgeing_PC_528Cycles_1.xlsx,0.0987297435897436,794.661290322581,812.454838709678,821.874193548387,816.996774193548,794.448387096775,814.535483870967,828.625806451613
Stack1,528Cycles,528,data\Realistic accelerated stress tests for PEM fuel cells Test procedure development based on standardized automotive driving cycles\Stack1\PolCurves\RealAgeing_PC_528Cycles_1.xlsx,0.199628717948718,750.786885245902,768.547540983607,776.180327868853,770.304918032787,750.704918032787,771.122950819673,783.662295081968
Stack1,528Cycles,528,data\Realistic accelerated stress tests for PEM fuel cells Test procedure development based on standardized automotive driving cycles\Stack1\PolCurves\RealAgeing_PC_528Cycles_1.xlsx,0.29921282051282,718.401652892562,735.347107438015,731.709090909091,730.0,715.438016528925,735.89256198347,747.026446280991
Stack1,528Cycles,528,data\Realistic accelerated stress tests for PEM fuel cells Test procedure development based on standardized automotive driving cycles\Stack1\PolCurves\RealAgeing_PC_528Cycles_1.xlsx,0.399191282051283,691.917127071823,710.081767955802,711.569060773481,710.026519337017,691.198895027625,713.555801104972,728.102762430939
Stack1,528Cycles,528,data\Realistic accelerated stress tests for PEM fuel cells Test procedure development based on standardized automotive driving cycles\Stack1\PolCurves\RealAgeing_PC_528Cycles_1.xlsx,0.498841538461539,667.616574585635,684.32044198895,692.899447513812,699.405524861879,666.298342541437,691.95635359116,709.113812154697
Stack1,528Cycles,528,data\Realistic accelerated stress tests for PEM fuel cells Test procedure development based on standardized automotive driving cycles\Stack1\PolCurves\RealAgeing_PC_528Cycles_1.xlsx,0.598951282051283,644.064462809917,657.676033057851,671.961983471074,683.327272727272,642.618181818182,667.329752066116,683.606611570248
Stack1,528Cycles,528,data\Realistic accelerated stress tests for PEM fuel cells Test procedure development based on standardized automotive driving cycles\Stack1\PolCurves\RealAgeing_PC_528Cycles_1.xlsx,0.699258461538463,624.664462809918,636.484297520661,645.986776859504,670.360330578512,619.750413223141,646.629752066116,670.477685950413
Stack1,528Cycles,528,data\Realistic accelerated stress tests for PEM fuel cells Test procedure development based on standardized automotive driving cycles\Stack1\PolCurves\RealAgeing_PC_528Cycles_1.xlsx,0.799303076923077,602.728925619835,615.804958677686,630.545454545455,649.494214876033,597.590082644628,626.204132231405,649.388429752067
Stack1,528Cycles,528,data\Realistic accelerated stress tests for PEM fuel cells Test procedure development based on standardized automotive driving cycles\Stack1\PolCurves\RealAgeing_PC_528Cycles_1.xlsx,0.899544615384615,580.119008264464,594.140495867769,610.661157024793,626.692561983471,579.517355371901,605.551239669421,626.838016528926
Stack1,528Cycles,528,data\Realistic accelerated stress tests for PEM fuel cells Test procedure development based on standardized automotive driving cycles\Stack1\PolCurves\RealAgeing_PC_528Cycles_1.xlsx,0.998968556897648,561.553719008265,573.330578512397,585.543801652892,602.163636363636,556.272727272727,584.176033057851,602.18347107438
