Repository: DoctorVitus/Realistic_accelerated_stress_tests_for_PEMFCs

# Generated Results

This folder contains visualization-only outputs generated from the original dataset.

- EIS individual plots: 801
- Polarization individual plots: 7

No resistance extraction or curve-fitting-derived parameter table is included.

## Main folders

- `figures/eis/individual/`: one Nyquist plot per EIS workbook sheet.
- `figures/eis/by_condition/`: grouped Nyquist plots by stack, sheet, condition, and current density.
- `figures/polarization/individual/`: one polarization plot per polarization workbook.
- `figures/polarization/by_stack/`: grouped average-voltage polarization curves by stack.
- `tables/`: plot index tables and cleaned plotting points.

File: results/tables/eis_fit_parameters.csv (part 2 of 10)
stack,cycle_label,cycles,condition,current_density_A_cm2,file,sheet,sheet_label,fit_status,split_z_re_ohm,R_ohm_ohm,R_anode_ct_ohm,R_cathode_ct_ohm,R_total_fit_ohm,anode_fit_rmse,cathode_fit_rmse,anode_center_x,anode_center_y,anode_radius,cathode_center_x,cathode_center_y,cathode_radius,figure
Stack1,140Cycles,140,1,0.7,data\Stack1\EIS\140Cycles\Real_Ageing_EIS-1-0_7.xlsx,Sheet2,Cell 01,ok,0.00080432,0.00030809376210356716,0.0010850987837061074,0.0015527406740195244,0.002637839457725632,1.62048477665239e-05,2.425010888773361e-05,0.0008506431539566209,-0.00021794604283102996,0.0005846882247709659,0.0010953083363137734,0.0011558563919468283,0.0007763703370097622,results\figures\eis_fits\Stack1\Cell_01\0.7Acm2\140Cycles_condition_1_Real_Ageing_EIS-1-0_7.png
Stack1,140Cycles,140,1,0.7,data\Stack1\EIS\140Cycles\Real_Ageing_EIS-1-0_7.xlsx,Sheet3,Cell 03,ok,0.00039418,0.0003217812991337741,0.00018466084410668945,0.0016717297214179714,0.0018563905655246608,7.572416688328204e-06,2.8939835964600503e-05,0.0004141117211871188,3.1115622428150833e-06,9.238283745447354e-05,0.0011462594531760314,-0.0005402250411122027,0.0009952452765086268,results\figures\eis_fits\Stack1\Cell_03\0.7Acm2\140Cycles_condition_1_Real_Ageing_EIS-1-0_7.png
Stack1,140Cycles,140,1,0.7,data\Stack1\EIS\140Cycles\Real_Ageing_EIS-1-0_7.xlsx,Sheet4,Cell 05,ok,0.00092448,0.0003356301829363906,0.0011953097943710018,0.0010516042582022227,0.0022469140525732244,9.537489587825725e-06,3.4211343230033216e-05,0.0009332850801218915,-0.0002775457677928261,0.0006589560147305137,0.001222585849795441,-0.00014011945713882893,0.0005441519468274848,results\figures\eis_fits\Stack1\Cell_05\0.7Acm2\140Cycles_condition_1_Real_Ageing_EIS-1-0_7.png
Stack1,140Cycles,140,1,0.7,data\Stack1\EIS\140Cycles\Real_Ageing_EIS-1-0_7.xlsx,Sheet5,Cell 10,ok,0.00084718,0.0003303566705204,0.0013872465280118916,0.0014596379891381283,0.00284688451715002,9.012192548179398e-06,2.9442242875498617e-05,0.0010239799345263458,-0.00035136320347081197,0.0007775405668667926,0.0011735066800437181,0.0011089700275177163,0.0007298189945690642,results\figures\eis_fits\Stack1\Cell_10\0.7Acm2\140Cycles_condition_1_Real_Ageing_EIS-1-0_7.png
Stack1,140Cycles,140,1,0.7,data\Stack1\EIS\140Cycles\Real_Ageing_EIS-1-0_7.xlsx,Sheet6,Cell 15,ok,0.00084002,0.0003269910960191769,0.001161593109595938,0.0014991119926458095,0.0026607051022417474,1.3611172953252845e-05,2.7025761774500125e-05,0.0009077876508171459,-0.00024374610191715818,0.0006298704630834819,0.0011111146549860067,0.0011488001136172837,0.0007495559963229048,results\figures\eis_fits\Stack1\Cell_15\0.7Acm2\140Cycles_condition_1_Real_Ageing_EIS-1-0_7.png
Stack1,140Cycles,140,1,0.7,data\Stack1\EIS\140Cycles\Real_Ageing_EIS-1-0_7.xlsx,Sheet7,Cell 20,ok,0.00039639,0.00032990854782541856,0.0002152519177927357,0.0014642117911697393,0.001679463708962475,9.079899940025479e-06,2.520010312902223e-05,0.0004375345067217864,-1.2874551316490188e-05,0.00010839327054740808,0.0010903776688736063,-0.00033501837822379573,0.000805118845946253,results\figures\eis_fits\Stack1\Cell_20\0.7Acm2\140Cycles_condition_1_Real_Ageing_EIS-1-0_7.png
Stack1,140Cycles,140,1,0.7,data\Stack1\EIS\140Cycles\Real_Ageing_EIS-1-0_7.xlsx,Sheet8,Cell 22,ok,0.00084025,0.0003300044611984728,0.0011762088298433286,0.001617410064249386,0.0027936188940927147,1.0796096125967005e-05,2.213712335281291e-05,0.0009181088761201371,-0.0002597878289823981,0.0006429280822438392,0.0011344111222431764,0.0011841001797785976,0.000808705032124693,results\figures\eis_fits\Stack1\Cell_22\0.7Acm2\140Cycles_condition_1_Real_Ageing_EIS-1-0_7.png
Stack1,140Cycles,140,1,0.7,data\Stack1\EIS\140Cycles\Real_Ageing_EIS-1-0_7.xlsx,Sheet9,Cell 24,ok,0.00034931,0.00023752975708565152,9.801916795015653e-05,0.0016399312914878211,0.0017379504594379777,9.712254772073135e-06,2.4892997905061957e-05,0.0002865393410607298,2.6274890581225505e-05,5.560853528430344e-05,0.0011394289110394234,-0.0005422177309965421,0.0009830278368425111,results\figures\eis_fits\Stack1\Cell_24\0.7Acm2\140Cycles_condition_1_Real_Ageing_EIS-1-0_7.png
Stack1,204Cycles,204,1,0.3,data\Stack1\EIS\204Cycles\Real_Ageing_EIS-1-0_3.xlsx,Sheet1,Whole Stack,ok,0.01121,0.0022760112291508386,0.003316718690156728,0.03493515257720064,0.038251871267357365,0.00042618953850811825,0.00011286570604248817,0.003934370574229203,0.006974444786144409,0.007168893624011007,0.02671327617924032,-0.004935661020848597,0.018151500519538222,results\figures\eis_fits\Stack1\Whole_Stack\0.3Acm2\204Cycles_condition_1_Real_Ageing_EIS-1-0_3.png
Stack1,204Cycles,204,1,0.3,data\Stack1\EIS\204Cycles\Real_Ageing_EIS-1-0_3.xlsx,Sheet2,Cell 01,ok,0.00032684,0.00021270170944699855,0.00010050877909544675,0.00141212360091963,0.0015126323800150768,1.3634290716672224e-05,1.6942675563305995e-05,0.00026295609899472193,1.9883468181873826e-05,5.4044944035070635e-05,0.0010456836542336611,-0.0002141520084436579,0.0007378240635741071,results\figures\eis_fits\Stack1\Cell_01\0.3Acm2\204Cycles_condition_1_Real_Ageing_EIS-1-0_3.png
Stack1,204Cycles,204,1,0.3,data\Stack1\EIS\204Cycles\Real_Ageing_EIS-1-0_3.xlsx,Sheet3,Cell 03,ok,0.00033243,0.0002714258017826636,6.874205240190543e-05,0.00152200959553399,0.0015907516479358953,9.992937583643719e-06,1.197390927169482e-05,0.0003057968279836163,-3.847827130716951e-06,3.458573717205489e-05,0.0010984653646260757,-0.00027135676902426424,0.000807937372770732,results\figures\eis_fits\Stack1\Cell_03\0.3Acm2\204Cycles_condition_1_Real_Ageing_EIS-1-0_3.png
Stack1,204Cycles,204,1,0.3,data\Stack1\EIS\204Cycles\Real_Ageing_EIS-1-0_3.xlsx,Sheet4,Cell 05,ok,0.00035284,0.00025362689739815466,9.378256317288433e-05,0.0014406412026625214,0.0015344237658354058,1.1581785482389543e-05,1.6305355194977262e-05,0.00030051817898459684,5.0286618673578025e-06,4.716014979826961e-05,0.0010862555465245049,-0.00021544623729791143,0.0007518502842109305,results\figures\eis_fits\Stack1\Cell_05\0.3Acm2\204Cycles_condition_1_Real_Ageing_EIS-1-0_3.png
Stack1,204Cycles,204,1,0.3,data\Stack1\EIS\204Cycles\Real_Ageing_EIS-1-0_3.xlsx,Sheet5,Cell 10,ok,0.00033726,0.00019212953792121265,0.00013613993840391956,0.001501652065647654,0.0016377920040515736,1.6005004999031632e-05,1.8143509137047466e-05,0.0002601995071231724,-8.124608745398672e-06,6.8553117904451e-05,0.0011020974365630988,-0.0002530566156267211,0.0007923240386851939,results\figures\eis_fits\Stack1\Cell_10\0.3Acm2\204Cycles_condition_1_Real_Ageing_EIS-1-0_3.png
Stack1,204Cycles,204,1,0.3,data\Stack1\EIS\204Cycles\Real_Ageing_EIS-1-0_3.xlsx,Sheet6,Cell 15,ok,0.00033455,0.00024014943097792194,9.769734381913588e-05,0.0016014716792728109,0.0016991690230919467,1.2152766630792643e-05,2.2730424353749098e-05,0.00028899810288748987,-2.913423340656558e-05,5.687702790685228e-05,0.0011445580982777726,-0.0002979161416436874,0.0008543605283076231,results\figures\eis_fits\Stack1\Cell_15\0.3Acm2\204Cycles_condition_1_Real_Ageing_EIS-1-0_3.png
Stack1,204Cycles,204,1,0.3,data\Stack1\EIS\204Cycles\Real_Ageing_EIS-1-0_3.xlsx,Sheet7,Cell 20,ok,0.00043739,0.00032190159490686914,0.00026939496055995477,0.0014023402369436851,0.00167173519750364,1.7908891883217808e-05,1.2634093865077928e-05,0.0004565990751868465,-1.540771470887373e-05,0.00013557584175038318,0.001111220942392414,-0.00014627838796949278,0.000716265943504765,results\figures\eis_fits\Stack1\Cell_20\0.3Acm2\204Cycles_condition_1_Real_Ageing_EIS-1-0_3.png
Stack1,204Cycles,204,1,0.3,data\Stack1\EIS\204Cycles\Real_Ageing_EIS-1-0_3.xlsx,Sheet8,Cell 22,ok,0.00035351,0.00019544194211542536,0.00013705301374114084,0.0014620723896443207,0.0015991254033854616,1.1362818951478371e-05,2.1059588725851563e-05,0.0002639684489859958,3.347779225021048e-05,7.626693069627614e-05,0.001096746373581682,-0.0002228867928135391,0.0007642594065831111,results\figures\eis_fits\Stack1\Cell_22\0.3Acm2\204Cycles_condition_1_Real_Ageing_EIS-1-0_3.png
Stack1,204Cycles,204,1,0.3,data\Stack1\EIS\204Cycles\Real_Ageing_EIS-1-0_3.xlsx,Sheet9,Cell 24,ok,0.0003286,0.00021072434606933158,9.27126390118496e-05,0.0016726493660946804,0.00176536200510653,2.9618838482799495e-05,1.2592363223287989e-05,0.0002570806655752564,-8.664565195878136e-05,9.826686807616114e-05,0.001176355090809753,-0.0003602285123449699,0.0009106061478929868,results\figures\eis_fits\Stack1\Cell_24\0.3Acm2\204Cycles_condition_1_Real_Ageing_EIS-1-0_3.png
Stack1,204Cycles,204,1,0.7,data\Stack1\EIS\204Cycles\Real_Ageing_EIS-1-0_7.xlsx,Sheet1,Whole Stack,ok,0.0071976,0.0,0.014216731268739975,0.03989996738908459,0.05411669865782456,0.0005592074723540053,0.0004624093534879606,0.0032606694891208978,0.007690112507274119,0.007108365634369987,0.027243463483347434,-0.013748155673506105,0.02422836424184393,results\figures\eis_fits\Stack1\Whole_Stack\0.7Acm2\204Cycles_condition_1_Real_Ageing_EIS-1-0_7.png
Stack1,204Cycles,204,1,0.7,data\Stack1\EIS\204Cycles\Real_Ageing_EIS-1-0_7.xlsx,Sheet2,Cell 01,ok,0.00079678,0.00030830053379202877,0.001056795930507542,0.0018361195298204752,0.0028929154603280173,1.5178933323252938e-05,1.8674104257550422e-05,0.0008366984990457998,-0.00020976788797369953,0.0005685129519274578,0.0010739181736718836,0.001290786281063559,0.0009180597649102376,results\figures\eis_fits\Stack1\Cell_01\0.7Acm2\204Cycles_condition_1_Real_Ageing_EIS-1-0_7.png
Stack1,204Cycles,204,1,0.7,data\Stack1\EIS\204Cycles\Real_Ageing_EIS-1-0_7.xlsx,Sheet3,Cell 03,ok,0.00034645,0.00026599760373466753,7.205031885045113e-05,0.0013900371688970014,0.0014620874877474526,6.385265101058514e-06,2.24482387913224e-05,0.0003020227631598931,3.876686055098773e-05,3.6025159425225566e-05,0.001031628556559977,-0.00032916861279632986,0.0007690271831210246,results\figures\eis_fits\Stack1\Cell_03\0.7Acm2\204Cycles_condition_1_Real_Ageing_EIS-1-0_7.png
Stack1,204Cycles,204,1,0.7,data\Stack1\EIS\204Cycles\Real_Ageing_EIS-1-0_7.xlsx,Sheet4,Cell 05,ok,0.00041994,0.0003344814413773747,0.0002477950703699962,0.0015008345435959262,0.0017486296139659224,7.543210617852433e-06,2.08984530937414e-05,0.0004583789765623728,-1.0811647482438759e-05,0.00012436836794861613,0.001057707308681454,-0.0005159060093845232,0.0009106509168346353,results\figures\eis_fits\Stack1\Cell_05\0.7Acm2\204Cycles_condition_1_Real_Ageing_EIS-1-0_7.png
Stack1,204Cycles,204,1,0.7,data\Stack1\EIS\204Cycles\Real_Ageing_EIS-1-0_7.xlsx,Sheet5,Cell 10,ok,0.00083939,0.0003282717980047942,0.0013203484180961322,0.0010684160415408844,0.0023887644596370166,1.0244099634205561e-05,3.883316022969857e-05,0.0009884460070528603,-0.000332447371289427,0.0007391557623190729,0.001172526543085468,0.0008914161708806137,0.0005342080207704422,results\figures\eis_fits\Stack1\Cell_10\0.7Acm2\204Cycles_condition_1_Real_Ageing_EIS-1-0_7.png
Stack1,204Cycles,204,1,0.7,data\Stack1\EIS\204Cycles\Real_Ageing_EIS-1-0_7.xlsx,Sheet6,Cell 15,ok,0.0008373,0.0003327385188368456,0.0010101361839455507,0.0015791812172248545,0.002589317401170405,1.7403011400056605e-05,2.2332704326736286e-05,0.000837806610809621,-0.00017174407187723421,0.0005334695902804512,0.0010794003517065338,0.0011870239667492598,0.0007895906086124272,results\figures\eis_fits\Stack1\Cell_15\0.7Acm2\204Cycles_condition_1_Real_Ageing_EIS-1-0_7.png
Stack1,204Cycles,204,1,0.7,data\Stack1\EIS\204Cycles\Real_Ageing_EIS-1-0_7.xlsx,Sheet7,Cell 20,ok,0.0003937,0.0003182258040697287,0.0001306335609109476,0.0015303017557228673,0.001660935316633815,1.4872677739606128e-05,1.9245136726212152e-05,0.0003835425845252025,2.0731157326143915e-06,6.534967190360926e-05,0.0011028796739625207,-0.00041052323550286177,0.0008683232075557239,results\figures\eis_fits\Stack1\Cell_20\0.7Acm2\204Cycles_condition_1_Real_Ageing_EIS-1-0_7.png
Stack1,204Cycles,204,1,0.7,data\Stack1\EIS\204Cycles\Real_Ageing_EIS-1-0_7.xlsx,Sheet8,Cell 22,ok,0.00083849,0.0003273097875430178,0.001119622828322807,0.0015928163158171688,0.0027124391441399756,1.542578064404683e-05,1.9575639105709874e-05,0.0008871212017044213,-0.0002506851013285683,0.0006133774037682714,0.0011163872607636966,0.0011634235236301317,0.0007964081579085844,results\figures\eis_fits\Stack1\Cell_22\0.7Acm2\204Cycles_condition_1_Real_Ageing_EIS-1-0_7.png
Stack1,204Cycles,204,1,0.7,data\Stack1\EIS\204Cycles\Real_Ageing_EIS-1-0_7.xlsx,Sheet9,Cell 24,ok,0.00084348,0.000334169578738638,0.001172244697638061,0.0014371195498622928,0.002609364247500354,1.2010982665724721e-05,2.217516334175691e-05,0.0009202919275576685,-0.0002666934241463957,0.0006439447105676594,0.001112745056742102,0.001090656809354057,0.0007185597749311464,results\figures\eis_fits\Stack1\Cell_24\0.7Acm2\204Cycles_condition_1_Real_Ageing_EIS-1-0_7.png
Stack1,300Cycles,300,1,0.3,data\Stack1\EIS\300Cycles\Real_Ageing_EIS-1-0_3.xlsx,Sheet1,Whole Stack,ok,0.0071303,0.0,0.00781268583573083,0.039732466979687346,0.04754515281541818,0.0012565068994081665,0.0003740595989472326,0.0019004618109803276,-0.0002565981221531537,0.003914761498258841,0.027670997950719783,-0.008522507673198034,0.021617131403419504,results\figures\eis_fits\Stack1\Whole_Stack\0.3Acm2\300Cycles_condition_1_Real_Ageing_EIS-1-0_3.png
Stack1,300Cycles,300,1,0.3,data\Stack1\EIS\300Cycles\Real_Ageing_EIS-1-0_3.xlsx,Sheet2,Cell 01,ok,0.00034832,0.0002658907529967175,7.124205061599205e-05,0.0013995890535298309,0.001470831104145823,1.2254980281507482e-05,1.6040980149302327e-05,0.00030151177830471356,5.0898246479369256e-05,3.5621025307996025e-05,0.0010544780736149067,-0.0001785575287034966,0.00072221546005803,results\figures\eis_fits\Stack1\Cell_01\0.3Acm2\300Cycles_condition_1_Real_Ageing_EIS-1-0_3.png
Stack1,300Cycles,300,1,0.3,data\Stack1\EIS\300Cycles\Real_Ageing_EIS-1-0_3.xlsx,Sheet3,Cell 03,ok,0.00033861,0.0002271965743110083,0.0001037678098769238,0.0014958102007725186,0.0015995780106494424,1.293441377898952e-05,1.2858102947988572e-05,0.0002790804792494702,1.2889236492322473e-05,5.346093909592655e-05,0.0010969427198311576,-0.00023342283063425713,0.0007834846884560602,results\figures\eis_fits\Stack1\Cell_03\0.3Acm2\300Cycles_condition_1_Real_Ageing_EIS-1-0_3.png
Stack1,300Cycles,300,1,0.3,data\Stack1\EIS\300Cycles\Real_Ageing_EIS-1-0_3.xlsx,Sheet4,Cell 05,ok,0.00035679,0.00029387921880685456,0.00010528286986676157,0.0014897228298752705,0.0015950056997420321,1.437137115758792e-05,1.1446416518061371e-05,0.00034652065374023535,-2.2186410336173698e-05,5.71258039370164e-05,0.0011046831411346877,-0.00024579240429373385,0.0007843675372370979,results\figures\eis_fits\Stack1\Cell_05\0.3Acm2\300Cycles_condition_1_Real_Ageing_EIS-1-0_3.png
Stack1,300Cycles,300,1,0.3,data\Stack1\EIS\300Cycles\Real_Ageing_EIS-1-0_3.xlsx,Sheet5,Cell 10,ok,0.00032753,0.00021636925770698688,0.00010355849722842736,0.001584295022866406,0.0016878535200948333,1.2528954524328293e-05,1.2572283096417229e-05,0.0002681485063212006,3.433121917066676e-06,5.1892937025668466e-05,0.0011373158588829878,-0.00029516975854798773,0.0008453536929777345,results\figures\eis_fits\Stack1\Cell_10\0.3Acm2\300Cycles_condition_1_Real_Ageing_EIS-1-0_3.png
Stack1,300Cycles,300,1,0.3,data\Stack1\EIS\300Cycles\Real_Ageing_EIS-1-0_3.xlsx,Sheet6,Cell 15,ok,0.0004361,0.0003241837945708825,0.0001837466125567588,0.0016310722390819263,0.001814818851638685,1.8544435674671613e-05,5.798028661279038e-06,0.0004160571008492619,1.9796769451164234e-05,9.398200086837615e-05,0.0011973764233120406,-0.0002510046411492029,0.0008532892195231182,results\figures\eis_fits\Stack1\Cell_15\0.3Acm2\300Cycles_condition_1_Real_Ageing_EIS-1-0_3.png
Stack1,300Cycles,300,1,0.3,data\Stack1\EIS\300Cycles\Real_Ageing_EIS-1-0_3.xlsx,Sheet7,Cell 20,ok,0.00042391,0.00032246963317440346,0.00021905720040627929,0.0015261462534753181,0.0017452034538815975,1.656936025819186e-05,8.821897682060134e-06,0.0004319982333775431,-6.857840654737358e-06,0.00010974308288409329,0.001157074788266135,-0.0001985421598495484,0.0007884792869739263,results\figures\eis_fits\Stack1\Cell_20\0.3Acm2\300Cycles_condition_1_Real_Ageing_EIS-1-0_3.png
Stack1,300Cycles,300,1,0.3,data\Stack1\EIS\300Cycles\Real_Ageing_EIS-1-0_3.xlsx,Sheet8,Cell 22,ok,0.00032123,0.00022297508699728493,8.664615790754138e-05,0.0016171163083653006,0.001703762466272842,1.0328001322514472e-05,1.3999187220392993e-05,0.0002662981659510556,-2.6045404612802836e-05,5.0549503177373174e-05,0.0011411883590341822,-0.0003407607913289461,0.0008774304562769542,results\figures\eis_fits\Stack1\Cell_22\0.3Acm2\300Cycles_condition_1_Real_Ageing_EIS-1-0_3.png
Stack1,300Cycles,300,1,0.3,data\Stack1\EIS\300Cycles\Real_Ageing_EIS-1-0_3.xlsx,Sheet9,Cell 24,ok,0.00033386,0.00016433537308370566,0.00015526962538075947,0.0016205607414278022,0.0017758303668085618,7.16925052843395e-06,1.805613836246357e-05,0.0002419701857740854,-4.124821983799456e-05,8.791234146167348e-05,0.0011578184536773087,-0.00032270480301205317,0.0008721769711768966,results\figures\eis_fits\Stack1\Cell_24\0.3Acm2\300Cycles_condition_1_Real_Ageing_EIS-1-0_3.png
Stack1,300Cycles,300,1,0.7,data\Stack1\EIS\300Cycles\Real_Ageing_EIS-1-0_7.xlsx,Sheet1,Whole Stack,ok,0.01235,0.0,0.01547415077607653,0.03995445304805398,0.05542860382413051,0.00044564963860320954,0.0008421429262817438,0.004432825223862286,0.008090530522642787,0.007737075388038265,0.027398177131556394,-0.013412836657824629,0.024062289309244284,results\figures\eis_fits\Stack1\Whole_Stack\0.7Acm2\300Cycles_condition_1_Real_Ageing_EIS-1-0_7.png
Stack1,300Cycles,300,1,0.7,data\Stack1\EIS\300Cycles\Real_Ageing_EIS-1-0_7.xlsx,Sheet2,Cell 01,ok,0.0007977,0.0003087870180788774,0.0010632641913685436,0.0016546002041622505,0.0027178643955307943,1.526629484321607e-05,2.101159598623533e-05,0.0008404191137631492,-0.00021966828960804917,0.0005752276441731365,0.0010875554521877031,0.0011887242118989402,0.0008273001020811252,results\figures\eis_fits\Stack1\Cell_01\0.7Acm2\300Cycles_condition_1_Real_Ageing_EIS-1-0_7.png
Stack1,300Cycles,300,1,0.7,data\Stack1\EIS\300Cycles\Real_Ageing_EIS-1-0_7.xlsx,Sheet3,Cell 03,ok,0.00081773,0.0003203842329048605,0.0013689916917185821,0.001905623434978054,0.003274615126696636,6.372934097563321e-06,1.8424492402844266e-05,0.0010048800787641515,-0.0003528411690051952,0.0007700853547130857,0.001076629889677132,0.001336261845533207,0.000952811717489027,results\figures\eis_fits\Stack1\Cell_03\0.7Acm2\300Cycles_condition_1_Real_Ageing_EIS-1-0_7.png
Stack1,300Cycles,300,1,0.7,data\Stack1\EIS\300Cycles\Real_Ageing_EIS-1-0_7.xlsx,Sheet4,Cell 05,ok,0.00092283,0.00033584798772461457,0.0011676223037445277,0.0010067395430980966,0.0021743618468426243,1.0292088245354157e-05,3.375335543454416e-05,0.0009196591395968784,-0.0002718436063013093,0.0006439987634594657,0.0012045671693836765,-0.00012869217884560076,0.0005195602022916778,results\figures\eis_fits\Stack1\Cell_05\0.7Acm2\300Cycles_condition_1_Real_Ageing_EIS-1-0_7.png
Stack1,300Cycles,300,1,0.7,data\Stack1\EIS\300Cycles\Real_Ageing_EIS-1-0_7.xlsx,Sheet5,Cell 10,ok,0.00084796,0.0003265322588298058,0.0015984258306305365,0.0015895914493605076,0.003188017279991044,6.850234828837679e-06,2.6770656658423017e-05,0.001125745174145074,-0.00046352892236475716,0.0009239049441773559,0.001179271785857957,0.0011775816315073354,0.0007947957246802538,results\figures\eis_fits\Stack1\Cell_10\0.7Acm2\300Cycles_condition_1_Real_Ageing_EIS-1-0_7.png
Stack1,300Cycles,300,1,0.7,data\Stack1\EIS\300Cycles\Real_Ageing_EIS-1-0_7.xlsx,Sheet6,Cell 15,ok,0.00038977,0.00032576467613158294,0.00016218212004209755,0.0015741482923303095,0.001736330412372407,1.0337821886338817e-05,2.5551272789016846e-05,0.0004068557361526317,7.61446610967495e-06,8.144777535005313e-05,0.0011243198538308605,-0.0004217623334654953,0.0008929553054279184,results\figures\eis_fits\Stack1\Cell_15\0.7Acm2\300Cycles_condition_1_Real_Ageing_EIS-1-0_7.png
Stack1,300Cycles,300,1,0.7,data\Stack1\EIS\300Cycles\Real_Ageing_EIS-1-0_7.xlsx,Sheet7,Cell 20,ok,0.00039777,0.00032879488524762866,0.00016935923955873033,0.001546516337966498,0.0017158755775252283,1.2289218978480353e-05,2.1859183755794084e-05,0.00041347450502699385,-2.642136245722298e-06,8.472082913852302e-05,0.0011178393094473159,-0.00039647308505668977,0.0008689758932638443,results\figures\eis_fits\Stack1\Cell_20\0.7Acm2\300Cycles_condition_1_Real_Ageing_EIS-1-0_7.png
Stack1,300Cycles,300,1,0.7,data\Stack1\EIS\300Cycles\Real_Ageing_EIS-1-0_7.xlsx,Sheet8,Cell 22,ok,0.00084453,0.0003310244079979146,0.0011455588436157917,0.0012505239203678107,0.0023960827639836024,1.2229372282729483e-05,2.9430196942563018e-05,0.0009038038298058104,-0.0002523496380794598,0.0006259046300239532,0.001137709452952753,0.0009926540613503824,0.0006252619601839054,results\figures\eis_fits\Stack1\Cell_22\0.7Acm2\300Cycles_condition_1_Real_Ageing_EIS-1-0_7.png
Stack1,300Cycles,300,1,0.7,data\Stack1\EIS\300Cycles\Real_Ageing_EIS-1-0_7.xlsx,Sheet9,Cell 24,ok,0.00050208,0.0003323425318141641,0.0004837161047126787,0.0017669393079606075,0.002250655412673286,1.1543324335260883e-05,3.425548408629398e-05,0.0005742005841705035,-6.252641157194611e-05,0.0002498096668138889,0.0011677593801025794,-0.0007254936079848919,0.0011431796030069,results\figures\eis_fits\Stack1\Cell_24\0.7Acm2\300Cycles_condition_1_Real_Ageing_EIS-1-0_7.png
Stack1,410Cycles,410,1,0.3,data\Stack1\EIS\410Cycles\Real_Ageing_EIS-1-0_3.xlsx,Sheet1,Whole Stack,ok,0.012312,0.0005105587588331503,0.0046026066385503085,0.03742445426339796,0.04202706090194827,0.00045752526860106063,6.306313548480258e-05,0.0028118620781083046,0.00914927154259079,0.00943425496408532,0.028362481961036655,-0.004242677899168917,0.01918717696755799,results\figures\eis_fits\Stack1\Whole_Stack\0.3Acm2\410Cycles_condition_1_Real_Ageing_EIS-1-0_3.png
Stack1,410Cycles,410,1,0.3,data\Stack1\EIS\410Cycles\Real_Ageing_EIS-1-0_3.xlsx,Sheet2,Cell 01,ok,0.00033894,0.00026200886036694684,3.0505416726430558e-05,0.0015541585983150496,0.0015846640150414802,1.1741684035952973e-05,1.1762542724393967e-05,0.00027726156873016214,4.4821074684903915e-05,4.734526215285994e-05,0.0011193148374428173,-0.00022606491728277155,0.000809294497698592,results\figures\eis_fits\Stack1\Cell_01\0.3Acm2\410Cycles_condition_1_Real_Ageing_EIS-1-0_3.png
Stack1,410Cycles,410,1,0.3,data\Stack1\EIS\410Cycles\Real_Ageing_EIS-1-0_3.xlsx,Sheet3,Cell 03,ok,0.00034768,0.00011259865165060486,0.00020665690853153494,0.0016502134446521914,0.0018568703531837262,1.4231118301498543e-05,1.1718632487360417e-05,0.00021592710591637233,4.988745503290488e-05,0.00011474113312414561,0.0011790003118669664,-0.00024366177708551833,0.0008603325896652908,results\figures\eis_fits\Stack1\Cell_03\0.3Acm2\410Cycles_condition_1_Real_Ageing_EIS-1-0_3.png
Stack1,410Cycles,410,1,0.3,data\Stack1\EIS\410Cycles\Real_Ageing_EIS-1-0_3.xlsx,Sheet4,Cell 05,ok,0.00035149,0.000259826006316773,8.412778902259429e-05,0.001572198207162233,0.0016563259961848273,1.4273795964755856e-05,1.923274306926128e-05,0.00030188990082807013,1.1884670003810069e-05,4.371060057419707e-05,0.001152521946831836,-0.00021498542166051998,0.0008149665834729584,results\figures\eis_fits\Stack1\Cell_05\0.3Acm2\410Cycles_condition_1_Real_Ageing_EIS-1-0_3.png
Stack1,410Cycles,410,1,0.3,data\Stack1\EIS\410Cycles\Real_Ageing_EIS-1-0_3.xlsx,Sheet5,Cell 10,ok,0.000325,0.00016431027172125168,0.00014674074240941928,0.0017388130205317077,0.001885553762941127,1.7525512171851045e-05,1.2838065272200318e-05,0.00023768064292596132,-1.7716015706333542e-06,7.339175664093317e-05,0.0012133754481250968,-0.00031057890055313304,0.0009232155401429523,results\figures\eis_fits\Stack1\Cell_10\0.3Acm2\410Cycles_condition_1_Real_Ageing_EIS-1-0_3.png
Stack1,410Cycles,410,1,0.3,data\Stack1\EIS\410Cycles\Real_Ageing_EIS-1-0_3.xlsx,Sheet6,Cell 15,ok,0.00034589,0.0002683175958840532,7.685061841035431e-05,0.00169541499680862,0.0017722656152189742,1.3197837917896012e-05,3.033126086753288e-05,0.0003067429050892304,5.116467477380136e-06,3.8764450556670617e-05,0.0012204811553484104,-0.0002149965506955631,0.0008745464651245713,results\figures\eis_fits\Stack1\Cell_15\0.3Acm2\410Cycles_condition_1_Real_Ageing_EIS-1-0_3.png
Stack1,410Cycles,410,1,0.3,data\Stack1\EIS\410Cycles\Real_Ageing_EIS-1-0_3.xlsx,Sheet7,Cell 20,ok,0.00042419,0.000308081050847532,0.0002871930601004837,0.001733146092122755,0.0020203391522232387,2.3308634999637993e-05,4.1379478026964595e-06,0.00045167758089777383,-5.49129085561481e-05,0.00015373805959672412,0.0012488991929573764,-0.00024550207568907966,0.0009006775856696673,results\figures\eis_fits\Stack1\Cell_20\0.3Acm2\410Cycles_condition_1_Real_Ageing_EIS-1-0_3.png
Stack1,410Cycles,410,1,0.3,data\Stack1\EIS\410Cycles\Real_Ageing_EIS-1-0_3.xlsx,Sheet8,Cell 22,ok,0.00045707,0.0003242116344819931,0.0003939481614758184,0.0015440303262225818,0.0019379784876984003,1.0927836082267674e-05,4.436300866612913e-06,0.0005211857152199024,-3.342429805838704e-05,0.0001997898200190397,0.001168458336313717,-0.0001932220722893386,0.0007958279847388752,results\figures\eis_fits\Stack1\Cell_22\0.3Acm2\410Cycles_condition_1_Real_Ageing_EIS-1-0_3.png
Stack1,410Cycles,410,1,0.3,data\Stack1\EIS\410Cycles\Real_Ageing_EIS-1-0_3.xlsx,Sheet9,Cell 24,ok,0.00043978,0.00031808888351092166,0.0003065100735952193,0.0015221759543466652,0.0018286860279418844,1.8283741911219347e-05,1.1852293474022435e-05,0.0004713439203085313,-4.075385489438965e-05,0.00015858115585588867,0.001174121901452906,-0.00016292410967525792,0.0007783310185976598,results\figures\eis_fits\Stack1\Cell_24\0.3Acm2\410Cycles_condition_1_Real_Ageing_EIS-1-0_3.png
Stack1,410Cycles,410,1,0.7,data\Stack1\EIS\410Cycles\Real_Ageing_EIS-1-0_7.xlsx,Sheet1,Whole Stack,ok,0.012211,0.0,0.01470502554962829,0.04129668613206069,0.05600171168168898,0.0004755243388950525,0.0008715503432302665,0.00473191470256993,0.007862304043288217,0.007352512774814145,0.027967551776838163,-0.013524087319928414,0.024683091565068017,results\figures\eis_fits\Stack1\Whole_Stack\0.7Acm2\410Cycles_condition_1_Real_Ageing_EIS-1-0_7.png
Stack1,410Cycles,410,1,0.7,data\Stack1\EIS\410Cycles\Real_Ageing_EIS-1-0_7.xlsx,Sheet2,Cell 01,ok,0.00070514,0.00030263879628225263,0.0012844550962472921,0.0012437383863867293,0.0025281934826340215,1.0064222222823477e-05,2.844962536196064e-05,0.0009448663444058987,-0.00031641563096240056,0.000715943485958385,0.0009802047864310255,0.0009951076895472293,0.0006218691931933647,results\figures\eis_fits\Stack1\Cell_01\0.7Acm2\410Cycles_condition_1_Real_Ageing_EIS-1-0_7.png
Stack1,410Cycles,410,1,0.7,data\Stack1\EIS\410Cycles\Real_Ageing_EIS-1-0_7.xlsx,Sheet3,Cell 03,ok,0.00073019,0.000323919449150634,0.0011705701426627565,0.0014418016048952243,0.002612371747557981,1.1636951899924896e-05,2.508878209792479e-05,0.0009092045204820122,-0.0002367673640287801,0.0006313615441191469,0.0009969531067292468,0.0011163901234174972,0.0007209008024476122,results\figures\eis_fits\Stack1\Cell_03\0.7Acm2\410Cycles_condition_1_Real_Ageing_EIS-1-0_7.png
Stack1,410Cycles,410,1,0.7,data\Stack1\EIS\410Cycles\Real_Ageing_EIS-1-0_7.xlsx,Sheet4,Cell 05,ok,0.00041812,0.000333840287186003,0.0002441532745477096,0.0014767476181474879,0.0017209008926951975,6.494060102097993e-06,2.274124787642214e-05,0.0004559169244598578,-1.0715450249160163e-05,0.0001225460168350426,0.0010639777682976107,-0.000432028653743785,0.0008554791871119583,results\figures\eis_fits\Stack1\Cell_05\0.7Acm2\410Cycles_condition_1_Real_Ageing_EIS-1-0_7.png
Stack1,410Cycles,410,1,0.7,data\Stack1\EIS\410Cycles\Real_Ageing_EIS-1-0_7.xlsx,Sheet5,Cell 10,ok,0.00032633,0.000255720962613121,6.568676016354932e-05,0.0015243533721916657,0.001590040132355215,1.056932200503327e-05,1.5818478822974173e-05,0.0002885643426948957,-2.394028702599536e-05,4.064264949634748e-05,0.00109396619508919,-0.00040241898986552666,0.0008618899838334453,results\figures\eis_fits\Stack1\Cell_10\0.7Acm2\410Cycles_condition_1_Real_Ageing_EIS-1-0_7.png
Stack1,410Cycles,410,1,0.7,data\Stack1\EIS\410Cycles\Real_Ageing_EIS-1-0_7.xlsx,Sheet6,Cell 15,ok,0.00038916,0.00032808179715711834,0.0001551218276124259,0.001508310655876755,0.0016634324834891808,7.015548892367411e-06,3.0265432062640483e-05,0.0004056427109633313,1.2396438005100039e-05,7.85453182924933e-05,0.0011102164450517342,-0.00033482312901505796,0.0008251404646369464,results\figures\eis_fits\Stack1\Cell_15\0.7Acm2\410Cycles_condition_1_Real_Ageing_EIS-1-0_7.png
Stack1,410Cycles,410,1,0.7,data\Stack1\EIS\410Cycles\Real_Ageing_EIS-1-0_7.xlsx,Sheet7,Cell 20,ok,0.0003953,0.00032904341124036083,0.0001126894155829279,0.0016285877448193866,0.0017412771604023145,1.1530025072578468e-05,2.4236449387486624e-05,0.0003853881190318248,1.4242134479976448e-05,5.811681762322497e-05,0.0011598246629113897,-0.0004035269828032643,0.0009087951014911336,results\figures\eis_fits\Stack1\Cell_20\0.7Acm2\410Cycles_condition_1_Real_Ageing_EIS-1-0_7.png
Stack1,410Cycles,410,1,0.7,data\Stack1\EIS\410Cycles\Real_Ageing_EIS-1-0_7.xlsx,Sheet8,Cell 22,ok,0.00084644,0.0003268565042598658,0.0013628502378964678,0.0015608584307961575,0.0029237086686926253,7.74814462036461e-06,2.4996462685508555e-05,0.0010082816232080997,-0.0003441361080624369,0.0007633936426287397,0.0011585573178461716,0.0011615924436199979,0.0007804292153980787,results\figures\eis_fits\Stack1\Cell_22\0.7Acm2\410Cycles_condition_1_Real_Ageing_EIS-1-0_7.png
Stack1,410Cycles,410,1,0.7,data\Stack1\EIS\410Cycles\Real_Ageing_EIS-1-0_7.xlsx,Sheet9,Cell 24,ok,0.00085341,0.0003344035650181215,0.0012849666486809811,0.0014132018240597774,0.002698168472740759,8.202314257380396e-06,2.2367223712068545e-05,0.000976886889358612,-0.00031333413405875186,0.000714816830818886,0.0011414767867461866,0.0010747427602593087,0.0007066009120298887,results\figures\eis_fits\Stack1\Cell_24\0.7Acm2\410Cycles_condition_1_Real_Ageing_EIS-1-0_7.png
Stack1,528Cycles,528,1,0.3,data\Stack1\EIS\528Cycles\Real_Ageing_EIS-1-0_3.xlsx,Sheet1,Whole Stack,ok,0.0069057,0.0,0.011074529427482757,0.04472924870788965,0.055803778135372406,0.0007541531583930424,0.00039121142852272434,0.0006288398610438604,-0.00524540991515976,0.0076272947817756275,0.030196493201152263,-0.009769865817933383,0.024405464564180808,results\figures\eis_fits\Stack1\Whole_Stack\0.3Acm2\528Cycles_condition_1_Real_Ageing_EIS-1-0_3.png
Stack1,528Cycles,528,1,0.3,data\Stack1\EIS\528Cycles\Real_Ageing_EIS-1-0_3.xlsx,Sheet2,Cell 01,ok,0.00038693,0.0002957016099051932,0.00017944259656229515,0.0014484025161880319,0.001627845112750327,1.6604201707475574e-05,9.23921036395839e-06,0.00038542290818634076,-3.549386190697925e-06,8.97914779229375e-05,0.0011002493119736101,-0.00015526950338980326,0.0007406592204974374,results\figures\eis_fits\Stack1\Cell_01\0.3Acm2\528Cycles_condition_1_Real_Ageing_EIS-1-0_3.png
Stack1,528Cycles,528,1,0.3,data\Stack1\EIS\528Cycles\Real_Ageing_EIS-1-0_3.xlsx,Sheet3,Cell 03,ok,0.00039063,0.0002382390264443328,0.00012291048227960658,0.0014152457689341903,0.0015381562512137969,1.985015683086227e-05,2.4466751738721415e-05,0.0002996942675841361,6.412813125975799e-05,6.145524113980329e-05,0.0011118198048007085,-8.654419991078053e-05,0.0007128955359375796,results\figures\eis_fits\Stack1\Cell_03\0.3Acm2\528Cycles_condition_1_Real_Ageing_EIS-1-0_3.png
Stack1,528Cycles,528,1,0.3,data\Stack1\EIS\528Cycles\Real_Ageing_EIS-1-0_3.xlsx,Sheet4,Cell 05,ok,0.00037419,0.0002499984529702548,9.376664840962646e-05,0.001543289506240034,0.0016370561546496605,1.7659866586828062e-05,2.0283788421150305e-05,0.00029688177717506804,3.6561499056913895e-05,5.94540940708236e-05,0.0011581790550597533,-0.00018970583182560167,0.00079462187715057,results\figures\eis_fits\Stack1\Cell_05\0.3Acm2\528Cycles_condition_1_Real_Ageing_EIS-1-0_3.png
Stack1,528Cycles,528,1,0.3,data\Stack1\EIS\528Cycles\Real_Ageing_EIS-1-0_3.xlsx,Sheet5,Cell 10,ok,0.00036221,0.0001523642128920298,0.0002048445648969991,0.0014221835647520637,0.0016270281296490627,1.9993935441661584e-05,3.222671686579331e-05,0.00025478649534052935,-1.828918288824644e-05,0.00010404238632730386,0.0011050921511743365,-0.0001059952560974634,0.0007189482020826596,results\figures\eis_fits\Stack1\Cell_10\0.3Acm2\528Cycles_condition_1_Real_Ageing_EIS-1-0_3.png
Stack1,528Cycles,528,1,0.3,data\Stack1\EIS\528Cycles\Real_Ageing_EIS-1-0_3.xlsx,Sheet6,Cell 15,ok,0.00048624,0.0003272698415665166,0.0004715789171141519,0.0013277382907151858,0.0017993172078293377,1.2720740648485768e-05,3.182097599869134e-05,0.0005630593001235925,-3.600346801966228e-05,0.0002385223647293517,0.0011668037497899603,1.783876725380005e-05,0.0006641087740535854,results\figures\eis_fits\Stack1\Cell_15\0.3Acm2\528Cycles_condition_1_Real_Ageing_EIS-1-0_3.png
Stack1,528Cycles,528,1,0.3,data\Stack1\EIS\528Cycles\Real_Ageing_EIS-1-0_3.xlsx,Sheet7,Cell 20,ok,0.00050955,0.00018629866370134345,0.00010033588723272237,0.0013394693661505106,0.001439805253383233,2.5699313350451058e-05,1.7814928447739408e-05,0.00023646660731770463,0.00021287750412093623,0.00021870906320373102,0.0011542576609521779,-1.0856120556037383e-05,0.0006698226638950341,results\figures\eis_fits\Stack1\Cell_20\0.3Acm2\528Cycles_condition_1_Real_Ageing_EIS-1-0_3.png
Stack1,528Cycles,528,1,0.3,data\Stack1\EIS\528Cycles\Real_Ageing_EIS-1-0_3.xlsx,Sheet8,Cell 22,ok,0.00048743,0.0003069317511697878,0.0003743856955595424,0.0015573039831821127,0.001931689678741655,2.8259093649174063e-05,4.717175627588076e-06,0.000494124598949559,-4.054743288681011e-05,0.00019153395671162585,0.0011820803195360624,-0.0001922958268756942,0.0008020452662054215,results\figures\eis_fits\Stack1\Cell_22\0.3Acm2\528Cycles_condition_1_Real_Ageing_EIS-1-0_3.png
Stack1,528Cycles,528,1,0.3,data\Stack1\EIS\528Cycles\Real_Ageing_EIS-1-0_3.xlsx,Sheet9,Cell 24,ok,0.00043894,0.00019639313956313124,0.00013897276934554147,0.0013730212960448107,0.0015119940653903522,2.6148766342344398e-05,5.7753885741444776e-05,0.000265879524235902,0.00010780783876637448,0.00012826101416396512,0.0011767513895555694,1.3316613755316568e-05,0.0006866397906108058,results\figures\eis_fits\Stack1\Cell_24\0.3Acm2\528Cycles_condition_1_Real_Ageing_EIS-1-0_3.png
Stack1,528Cycles,528,1,0.7,data\Stack1\EIS\528Cycles\Real_Ageing_EIS-1-0_7.xlsx,Sheet1,Whole Stack,ok,0.0075052,0.0,0.010714636871481956,0.04294885508371058,0.05366349195519254,0.0006880728233777496,0.00037454330528543606,0.00171175318466125,-0.0030203352969486955,0.006150063912507277,0.029033879592623078,-0.013099076802528104,0.02515426109685838,results\figures\eis_fits\Stack1\Whole_Stack\0.7Acm2\528Cycles_condition_1_Real_Ageing_EIS-1-0_7.png
Stack1,528Cycles,528,1,0.7,data\Stack1\EIS\528Cycles\Real_Ageing_EIS-1-0_7.xlsx,Sheet2,Cell 01,ok,0.0003748,0.0002997633158905546,0.000292298209833867,0.0013489241907920864,0.0016412224006259533,6.09315422603354e-06,1.162289105277484e-05,0.0004459124208074881,-4.6597798722673885e-05,0.00015339789996548082,0.0010087468538031003,-0.00027966058883938273,0.0007301432483259785,results\figures\eis_fits\Stack1\Cell_01\0.7Acm2\528Cycles_condition_1_Real_Ageing_EIS-1-0_7.png
Stack1,528Cycles,528,1,0.7,data\Stack1\EIS\528Cycles\Real_Ageing_EIS-1-0_7.xlsx,Sheet3,Cell 03,ok,0.00032733,0.0003031101697465719,2.7291812905932987e-05,0.001591841245895589,0.0016191330588015218,4.450977936976795e-06,1.3358406482097778e-05,0.0003167560761995384,5.7550672297682265e-06,1.4809846783213684e-05,0.0011233547838919392,-0.00038647496206562626,0.0008847895423982092,results\figures\eis_fits\Stack1\Cell_03\0.7Acm2\528Cycles_condition_1_Real_Ageing_EIS-1-0_7.png
Stack1,528Cycles,528,1,0.7,data\Stack1\EIS\528Cycles\Real_Ageing_EIS-1-0_7.xlsx,Sheet4,Cell 05,ok,0.000338,0.0002606272975967633,7.564730901929742e-05,0.0015180748888337296,0.001593722197853027,5.8044783059695356e-06,1.3031572508840599e-05,0.000298450952106412,-4.929021274920352e-07,3.782686602102473e-05,0.0010946290931759842,-0.0004017360921117966,0.0008587955110107079,results\figures\eis_fits\Stack1\Cell_05\0.7Acm2\528Cycles_condition_1_Real_Ageing_EIS-1-0_7.png
Stack1,528Cycles,528,1,0.7,data\Stack1\EIS\528Cycles\Real_Ageing_EIS-1-0_7.xlsx,Sheet5,Cell 10,ok,0.00033101,0.00024621486846516136,8.586069020719234e-05,0.0015771056195627413,0.0016629663097699335,1.1645383650985365e-05,1.0124476519657593e-05,0.0002891452135687575,-9.31817852555153e-06,4.3929978166941006e-05,0.0011262577254471178,-0.0003840827695972556,0.000877117499378272,results\figures\eis_fits\Stack1\Cell_10\0.7Acm2\528Cycles_condition_1_Real_Ageing_EIS-1-0_7.png
Stack1,528Cycles,528,1,0.7,data\Stack1\EIS\528Cycles\Real_Ageing_EIS-1-0_7.xlsx,Sheet6,Cell 15,ok,0.000399,0.0003319181308866449,0.00012341321036432495,0.0014878751792345925,0.0016112883895989174,9.453181912492935e-06,2.1261632992764147e-05,0.0003936247360688074,2.1798607335552716e-05,6.54437499298206e-05,0.0011147967716335886,-0.00026793085469001157,0.0007907149171101509,results\figures\eis_fits\Stack1\Cell_15\0.7Acm2\528Cycles_condition_1_Real_Ageing_EIS-1-0_7.png
Stack1,528Cycles,528,1,0.7,data\Stack1\EIS\528Cycles\Real_Ageing_EIS-1-0_7.xlsx,Sheet7,Cell 20,ok,0.00043056,0.0003371503620445124,0.000267851843498251,0.0016004222413734232,0.0018682740848716742,1.0537558743624293e-05,1.3365651947039314e-05,0.0004710762837936379,-1.3724511538000141e-05,0.00013462731793105581,0.0011655956483888389,-0.00031765210629169737,0.0008609533659276992,results\figures\eis_fits\Stack1\Cell_20\0.7Acm2\528Cycles_condition_1_Real_Ageing_EIS-1-0_7.png
Stack1,528Cycles,528,1,0.7,data\Stack1\EIS\528Cycles\Real_Ageing_EIS-1-0_7.xlsx,Sheet8,Cell 22,ok,0.00037678,0.0003233370897169855,0.0002583856509333373,0.0016413803735053811,0.0018997660244387184,6.712048388458537e-06,1.888409103492677e-05,0.0004525299151836542,-3.6905805222624127e-05,0.00013436080012857685,0.0011545097010183236,-0.00044595956753759055,0.0009340301486089627,results\figures\eis_fits\Stack1\Cell_22\0.7Acm2\528Cycles_condition_1_Real_Ageing_EIS-1-0_7.png
Stack1,528Cycles,528,1,0.7,data\Stack1\EIS\528Cycles\Real_Ageing_EIS-1-0_7.xlsx,Sheet9,Cell 24,ok,0.00075244,0.00033653590881621966,0.0011461761056130355,0.0012133517647661802,0.002359527870379216,1.2539152583924507e-05,2.7093515351483682e-05,0.0009096239616227374,-0.0002523181795462189,0.0006261744006258033,0.0010029067805174836,0.0009919457044761087,0.0006066758823830901,results\figures\eis_fits\Stack1\Cell_24\0.7Acm2\528Cycles_condition_1_Real_Ageing_EIS-1-0_7.png
Stack1,528Cycles,528,1,1.0,data\Stack1\EIS\528Cycles\Real_Ageing_EIS-1-1_0.xlsx,Sheet1,Whole Stack,ok,0.0082187,0.0,0.027473264127898352,0.050117931128946185,0.07759119525684453,0.0003250991941146977,0.00023249948705623621,0.0060677929706586635,0.014411368211800533,0.013736632063949176,0.032846485109403224,-0.016152288684326457,0.029813557065591297,results\figures\eis_fits\Stack1\Whole_Stack\1Acm2\528Cycles_condition_1_Real_Ageing_EIS-1-1_0.png
Stack1,528Cycles,528,1,1.0,data\Stack1\EIS\528Cycles\Real_Ageing_EIS-1-1_0.xlsx,Sheet2,Cell 01,ok,0.00035073,0.00030881431599361184,0.00010533296074564179,0.0017071420520196668,0.0018124750127653086,5.55889862936827e-06,7.152159042917523e-06,0.0003614807963664327,4.362570814643218e-06,5.2846855904334605e-05,0.0011756636681793926,-0.0004676924798993462,0.0009733035252159934,results\figures\eis_fits\Stack1\Cell_01\1Acm2\528Cycles_condition_1_Real_Ageing_EIS-1-1_0.png
Stack1,528Cycles,528,1,1.0,data\Stack1\EIS\528Cycles\Real_Ageing_EIS-1-1_0.xlsx,Sheet3,Cell 03,ok,0.00032972,0.0002540080785344355,7.093519968037209e-05,0.0018239787893038401,0.0018949139889842123,2.7218077025718723e-06,1.0248790956367086e-05,0.00028947567837462153,1.1205340449548786e-05,3.719556819049629e-05,0.00124413174096995,-0.0004787746939070101,0.0010300242052900148,results\figures\eis_fits\Stack1\Cell_03\1Acm2\528Cycles_condition_1_Real_Ageing_EIS-1-1_0.png
Stack1,528Cycles,528,1,1.0,data\Stack1\EIS\528Cycles\Real_Ageing_EIS-1-1_0.xlsx,Sheet4,Cell 05,ok,0.00039589,0.00033966947235109565,0.0001847608575934509,0.0017425725641328099,0.0019273334217262607,7.302932789511865e-06,9.350545797958024e-06,0.0004320499011478211,-1.1266898326935214e-05,9.306495915529302e-05,0.0012158705667628727,-0.0005057958662368001,0.0010074568197294283,results\figures\eis_fits\Stack1\Cell_05\1Acm2\528Cycles_condition_1_Real_Ageing_EIS-1-1_0.png
Stack1,528Cycles,528,1,1.0,data\Stack1\EIS\528Cycles\Real_Ageing_EIS-1-1_0.xlsx,Sheet5,Cell 10,ok,0.00033029,0.00027601342794168694,6.30820113743e-05,0.001800988168691856,0.001864070180066156,1.1583657709321644e-05,7.91185242203052e-06,0.0003075544336288369,-3.839946484866415e-05,3.154100568715e-05,0.0012429823464813175,-0.00047975337426697096,0.0010203199968943839,results\figures\eis_fits\Stack1\Cell_10\1Acm2\528Cycles_condition_1_Real_Ageing_EIS-1-1_0.png
