Repository: DoctorVitus/Realistic_accelerated_stress_tests_for_PEMFCs

# Generated Results

This folder contains visualization-only outputs generated from the original dataset.

- EIS individual plots: 801
- Polarization individual plots: 7

No resistance extraction or curve-fitting-derived parameter table is included.

## Main folders

- `figures/eis/individual/`: one Nyquist plot per EIS workbook sheet.
- `figures/eis/by_condition/`: grouped Nyquist plots by stack, sheet, condition, and current density.
- `figures/polarization/individual/`: one polarization plot per polarization workbook.
- `figures/polarization/by_stack/`: grouped average-voltage polarization curves by stack.
- `tables/`: plot index tables and cleaned plotting points.

File: results/tables/polarization_curve_points.csv (part 2 of 3)
stack,cycle_label,cycles,file,Cmon_Current (A/cm^2),Cell1 (mV),Cell10 (mV),Cell15 (mV),Cell24 (mV),Minimum_Voltage (mV),Average_Voltage (mV),Maximum_Voltage (mV)
Stack1,528Cycles,528,data\Realistic accelerated stress tests for PEM fuel cells Test procedure development based on standardized automotive driving cycles\Stack1\PolCurves\RealAgeing_PC_528Cycles_1.xlsx,1.0993933837747,539.914754098361,550.937704918033,563.090163934427,574.626229508197,532.724590163935,560.982786885246,578.360655737706
Stack1,528Cycles,528,data\Realistic accelerated stress tests for PEM fuel cells Test procedure development based on standardized automotive driving cycles\Stack1\PolCurves\RealAgeing_PC_528Cycles_1.xlsx,1.19961179487179,515.545454545455,526.732231404959,534.880991735538,544.976859504133,508.188429752066,535.727272727273,555.429752066116
Stack1,528Cycles,528,data\Realistic accelerated stress tests for PEM fuel cells Test procedure development based on standardized automotive driving cycles\Stack1\PolCurves\RealAgeing_PC_528Cycles_1.xlsx,1.2991958974359,490.414876033058,496.877685950413,508.867768595041,512.550413223141,480.732231404959,508.356198347107,528.006611570248
Stack1,528Cycles,528,data\Realistic accelerated stress tests for PEM fuel cells Test procedure development based on standardized automotive driving cycles\Stack1\PolCurves\RealAgeing_PC_528Cycles_1.xlsx,1.39937179487179,463.553719008264,466.940495867769,474.038016528926,475.150413223141,450.056198347108,477.589256198347,499.912396694215
Stack1,528Cycles,528,data\Realistic accelerated stress tests for PEM fuel cells Test procedure development based on standardized automotive driving cycles\Stack1\PolCurves\RealAgeing_PC_528Cycles_1.xlsx,1.49889025641026,431.61652892562,433.003305785124,439.704132231406,430.487603305785,415.502479338843,443.764462809917,468.125619834711
Stack1,528Cycles,528,data\Realistic accelerated stress tests for PEM fuel cells Test procedure development based on standardized automotive driving cycles\Stack1\PolCurves\RealAgeing_PC_528Cycles_1.xlsx,1.59906615384616,393.884297520661,399.687603305786,400.302479338843,382.561983471074,379.704132231404,405.70826446281,433.497520661157
Stack1,58Cycles,58,data\Realistic accelerated stress tests for PEM fuel cells Test procedure development based on standardized automotive driving cycles\Stack1\PolCurves\RealAgeing_PC_58Cycles_1.xlsx,1.59900051282051,455.07731092437,447.126050420167,441.327731092437,430.480672268908,428.596638655462,449.699159663866,467.490756302521
Stack1,58Cycles,58,data\Realistic accelerated stress tests for PEM fuel cells Test procedure development based on standardized automotive driving cycles\Stack1\PolCurves\RealAgeing_PC_58Cycles_1.xlsx,1.49875897435898,498.809917355372,489.654545454545,490.373553719008,484.176859504132,476.738842975207,493.596694214876,507.285950413223
Stack1,58Cycles,58,data\Realistic accelerated stress tests for PEM fuel cells Test procedure development based on standardized automotive driving cycles\Stack1\PolCurves\RealAgeing_PC_58Cycles_1.xlsx,1.39924919262556,531.085950413223,521.165289256198,523.988429752066,518.069421487603,512.482644628099,526.060330578512,537.614876033059
Stack1,58Cycles,58,data\Realistic accelerated stress tests for PEM fuel cells Test procedure development based on standardized automotive driving cycles\Stack1\PolCurves\RealAgeing_PC_58Cycles_1.xlsx,1.29913025641025,558.771900826447,550.889256198347,553.859504132231,549.269421487604,542.404958677687,554.412396694215,564.558677685951
Stack1,58Cycles,58,data\Realistic accelerated stress tests for PEM fuel cells Test procedure development based on standardized automotive driving cycles\Stack1\PolCurves\RealAgeing_PC_58Cycles_1.xlsx,1.19954615384615,583.707438016528,576.036363636364,579.206611570248,576.239669421487,567.548760330579,580.323140495868,589.986776859504
Stack1,58Cycles,58,data\Realistic accelerated stress tests for PEM fuel cells Test procedure development based on standardized automotive driving cycles\Stack1\PolCurves\RealAgeing_PC_58Cycles_1.xlsx,1.0994358974359,608.373553719008,601.77520661157,606.621487603306,606.013223140496,592.902479338844,606.856198347107,615.757024793389
Stack1,58Cycles,58,data\Realistic accelerated stress tests for PEM fuel cells Test procedure development based on standardized automotive driving cycles\Stack1\PolCurves\RealAgeing_PC_58Cycles_1.xlsx,0.999128717948716,629.190082644629,625.753719008264,629.333884297521,628.910743801653,615.958677685951,629.592561983471,638.05785123967
Stack1,58Cycles,58,data\Realistic accelerated stress tests for PEM fuel cells Test procedure development based on standardized automotive driving cycles\Stack1\PolCurves\RealAgeing_PC_58Cycles_1.xlsx,0.899497961432505,645.76694214876,646.674380165289,650.947107438016,651.348760330578,639.011570247934,650.184297520662,657.236363636364
Stack1,58Cycles,58,data\Realistic accelerated stress tests for PEM fuel cells Test procedure development based on standardized automotive driving cycles\Stack1\PolCurves\RealAgeing_PC_58Cycles_1.xlsx,0.799303076923077,666.352066115702,667.122314049587,671.188429752066,671.439669421488,659.203305785124,669.974380165289,677.042975206612
Stack1,58Cycles,58,data\Realistic accelerated stress tests for PEM fuel cells Test procedure development based on standardized automotive driving cycles\Stack1\PolCurves\RealAgeing_PC_58Cycles_1.xlsx,0.69919282051282,685.900826446282,686.13388429752,690.609917355372,690.695867768595,678.811570247934,689.435537190082,697.123966942149
Stack1,58Cycles,58,data\Realistic accelerated stress tests for PEM fuel cells Test procedure development based on standardized automotive driving cycles\Stack1\PolCurves\RealAgeing_PC_58Cycles_1.xlsx,0.598951282051283,703.05785123967,706.618181818182,708.239669421487,708.871074380165,698.495867768595,708.02479338843,715.761983471074
Stack1,58Cycles,58,data\Realistic accelerated stress tests for PEM fuel cells Test procedure development based on standardized automotive driving cycles\Stack1\PolCurves\RealAgeing_PC_58Cycles_1.xlsx,0.498841538461539,723.732231404958,724.305785123968,727.54214876033,727.743801652893,717.256198347108,726.873553719008,733.776859504133
Stack1,58Cycles,58,data\Realistic accelerated stress tests for PEM fuel cells Test procedure development based on standardized automotive driving cycles\Stack1\PolCurves\RealAgeing_PC_58Cycles_1.xlsx,0.399961012926468,742.140495867768,744.328925619834,745.957024793388,745.185123966943,737.856198347108,745.876033057851,753.254545454546
Stack1,58Cycles,58,data\Realistic accelerated stress tests for PEM fuel cells Test procedure development based on standardized automotive driving cycles\Stack1\PolCurves\RealAgeing_PC_58Cycles_1.xlsx,0.29914717948718,764.309090909091,767.08429752066,767.57520661157,766.885950413224,760.026446280992,767.993388429752,775.507438016529
Stack1,58Cycles,58,data\Realistic accelerated stress tests for PEM fuel cells Test procedure development based on standardized automotive driving cycles\Stack1\PolCurves\RealAgeing_PC_58Cycles_1.xlsx,0.199562564102564,791.680991735538,795.679338842976,798.664462809917,798.846280991736,788.051239669422,797.229752066116,805.877685950413
Stack1,58Cycles,58,data\Realistic accelerated stress tests for PEM fuel cells Test procedure development based on standardized automotive driving cycles\Stack1\PolCurves\RealAgeing_PC_58Cycles_1.xlsx,0.0987297435897439,828.224793388429,834.838016528925,839.327272727273,839.279338842975,825.601652892562,836.192561983471,846.272727272728
Stack1,58Cycles,58,data\Realistic accelerated stress tests for PEM fuel cells Test procedure development based on standardized automotive driving cycles\Stack1\PolCurves\RealAgeing_PC_58Cycles_1.xlsx,0.0789441025641025,836.398347107438,843.166942148761,848.894214876033,847.985123966942,834.236363636364,845.037190082644,854.998347107438
Stack1,58Cycles,58,data\Realistic accelerated stress tests for PEM fuel cells Test procedure development based on standardized automotive driving cycles\Stack1\PolCurves\RealAgeing_PC_58Cycles_1.xlsx,0.0592246153846155,849.577049180328,856.190163934426,862.03606557377,860.993442622951,847.114754098361,858.045901639344,867.603278688525
Stack1,58Cycles,58,data\Realistic accelerated stress tests for PEM fuel cells Test procedure development based on standardized automotive driving cycles\Stack1\PolCurves\RealAgeing_PC_58Cycles_1.xlsx,0.0393733333333333,865.091803278689,871.92131147541,877.72786885246,877.304918032786,863.334426229509,873.855737704918,883.557377049179
Stack1,58Cycles,58,data\Realistic accelerated stress tests for PEM fuel cells Test procedure development based on standardized automotive driving cycles\Stack1\PolCurves\RealAgeing_PC_58Cycles_1.xlsx,0.0189307692307692,890.180952380953,897.961904761905,902.876190476191,902.409523809524,889.380952380952,899.119047619048,907.771428571428
Stack1,58Cycles,58,data\Realistic accelerated stress tests for PEM fuel cells Test procedure development based on standardized automotive driving cycles\Stack1\PolCurves\RealAgeing_PC_58Cycles_1.xlsx,0.00308923076923077,933.883333333333,942.2,947.683333333333,946.65,933.966666666667,943.658333333333,951.566666666667
Stack1,58Cycles,58,data\Realistic accelerated stress tests for PEM fuel cells Test procedure development based on standardized automotive driving cycles\Stack1\PolCurves\RealAgeing_PC_58Cycles_1.xlsx,0.0189307692307692,884.419047619048,893.219047619048,897.2,896.561904761905,883.542857142857,893.528571428572,902.619047619048
Stack1,58Cycles,58,data\Realistic accelerated stress tests for PEM fuel cells Test procedure development based on standardized automotive driving cycles\Stack1\PolCurves\RealAgeing_PC_58Cycles_1.xlsx,0.0387820512820513,857.255737704919,864.301639344262,870.173770491804,869.524590163934,855.537704918033,866.237704918033,875.895081967213
Stack1,58Cycles,58,data\Realistic accelerated stress tests for PEM fuel cells Test procedure development based on standardized automotive driving cycles\Stack1\PolCurves\RealAgeing_PC_58Cycles_1.xlsx,0.0592246153846155,838.48524590164,845.754098360656,851.986885245902,850.711475409836,836.868852459016,847.690163934426,857.967213114754
Stack1,58Cycles,58,data\Realistic accelerated stress tests for PEM fuel cells Test procedure development based on standardized automotive driving cycles\Stack1\PolCurves\RealAgeing_PC_58Cycles_1.xlsx,0.0789441025641025,824.289256198347,830.925619834712,836.333884297521,835.43305785124,821.986776859504,832.761983471075,843.196694214876
Stack1,58Cycles,58,data\Realistic accelerated stress tests for PEM fuel cells Test procedure development based on standardized automotive driving cycles\Stack1\PolCurves\RealAgeing_PC_58Cycles_1.xlsx,0.0987297435897439,812.89256198347,818.798347107438,824.059504132232,823.193388429751,810.223140495868,820.72479338843,831.109090909092
Stack1,58Cycles,58,data\Realistic accelerated stress tests for PEM fuel cells Test procedure development based on standardized automotive driving cycles\Stack1\PolCurves\RealAgeing_PC_58Cycles_1.xlsx,0.199628717948718,773.947107438017,777.948760330579,781.158677685951,778.581818181819,770.525619834711,779.198347107438,787.284297520661
Stack1,58Cycles,58,data\Realistic accelerated stress tests for PEM fuel cells Test procedure development based on standardized automotive driving cycles\Stack1\PolCurves\RealAgeing_PC_58Cycles_1.xlsx,0.29914717948718,746.679338842975,747.120661157024,747.122314049587,740.014876033058,738.502479338843,746.957024793388,752.866115702479
Stack1,58Cycles,58,data\Realistic accelerated stress tests for PEM fuel cells Test procedure development based on standardized automotive driving cycles\Stack1\PolCurves\RealAgeing_PC_58Cycles_1.xlsx,0.399924666242848,724.071074380165,718.195041322314,720.62479338843,715.223140495868,711.323966942149,721.026446280991,728.639669421488
Stack1,58Cycles,58,data\Realistic accelerated stress tests for PEM fuel cells Test procedure development based on standardized automotive driving cycles\Stack1\PolCurves\RealAgeing_PC_58Cycles_1.xlsx,0.498785225683409,706.778512396694,705.426446280991,709.071074380165,712.604958677686,697.889256198347,707.821487603306,715.226446280991
Stack1,58Cycles,58,data\Realistic accelerated stress tests for PEM fuel cells Test procedure development based on standardized automotive driving cycles\Stack1\PolCurves\RealAgeing_PC_58Cycles_1.xlsx,0.598951282051283,685.851239669422,681.811570247935,689.548760330579,691.768595041323,675.135537190083,685.970247933884,693.312396694215
Stack1,58Cycles,58,data\Realistic accelerated stress tests for PEM fuel cells Test procedure development based on standardized automotive driving cycles\Stack1\PolCurves\RealAgeing_PC_58Cycles_1.xlsx,0.69919282051282,663.398347107438,663.214876033058,670.213223140496,677.601652892562,657.467768595041,668.206611570248,677.993388429752
Stack1,58Cycles,58,data\Realistic accelerated stress tests for PEM fuel cells Test procedure development based on standardized automotive driving cycles\Stack1\PolCurves\RealAgeing_PC_58Cycles_1.xlsx,0.799303076923077,643.793388429752,646.104132231405,650.609917355372,658.006611570249,639.127272727273,649.818181818182,658.072727272728
Stack1,58Cycles,58,data\Realistic accelerated stress tests for PEM fuel cells Test procedure development based on standardized automotive driving cycles\Stack1\PolCurves\RealAgeing_PC_58Cycles_1.xlsx,0.899501216359397,621.466115702479,624.628099173554,629.641322314049,636.490909090909,619.272727272727,630.361157024794,638.023140495868
Stack1,58Cycles,58,data\Realistic accelerated stress tests for PEM fuel cells Test procedure development based on standardized automotive driving cycles\Stack1\PolCurves\RealAgeing_PC_58Cycles_1.xlsx,0.999128717948716,606.565289256199,607.239669421487,609.231404958677,614.398347107438,599.433057851239,610.821487603306,618.666115702479
Stack1,58Cycles,58,data\Realistic accelerated stress tests for PEM fuel cells Test procedure development based on standardized automotive driving cycles\Stack1\PolCurves\RealAgeing_PC_58Cycles_1.xlsx,1.0994358974359,586.376859504132,587.004958677686,587.505785123967,591.717355371901,577.753719008264,590.520661157025,599.469421487603
Stack1,58Cycles,58,data\Realistic accelerated stress tests for PEM fuel cells Test procedure development based on standardized automotive driving cycles\Stack1\PolCurves\RealAgeing_PC_58Cycles_1.xlsx,1.19954615384615,564.937190082645,565.142148760331,562.211570247934,565.852892561984,554.152066115702,567.561983471075,577.148760330579
Stack1,58Cycles,58,data\Realistic accelerated stress tests for PEM fuel cells Test procedure development based on standardized automotive driving cycles\Stack1\PolCurves\RealAgeing_PC_58Cycles_1.xlsx,1.29913025641025,538.413223140496,539.828099173554,538.185123966943,538.314049586777,530.659504132231,543.332231404959,554.385123966943
Stack1,58Cycles,58,data\Realistic accelerated stress tests for PEM fuel cells Test procedure development based on standardized automotive driving cycles\Stack1\PolCurves\RealAgeing_PC_58Cycles_1.xlsx,1.39989743589743,515.94214876033,511.895867768595,508.41652892562,506.480991735538,501.27438016529,515.436363636364,528.570247933884
Stack1,58Cycles,58,data\Realistic accelerated stress tests for PEM fuel cells Test procedure development based on standardized automotive driving cycles\Stack1\PolCurves\RealAgeing_PC_58Cycles_1.xlsx,1.49875897435898,485.93388429752,479.535537190083,474.03305785124,469.852892561984,467.16694214876,483.366115702479,499.4
Stack1,58Cycles,58,data\Realistic accelerated stress tests for PEM fuel cells Test procedure development based on standardized automotive driving cycles\Stack1\PolCurves\RealAgeing_PC_58Cycles_1.xlsx,1.59900051282051,452.952066115703,445.390082644628,438.578512396695,428.902479338843,427.874380165289,448.607438016529,467.535537190083
Stack2,0_BreakIn,0,data\Realistic accelerated stress tests for PEM fuel cells Test procedure development based on standardized automotive driving cycles\Stack2\PolCurves\RealAgeing_PC_0_BreakIn_1.xlsx,1.59900051282051,460.080672268908,444.726050420168,455.72268907563,424.331092436975,424.310924369748,453.973949579832,470.406722689076
Stack2,0_BreakIn,0,data\Realistic accelerated stress tests for PEM fuel cells Test procedure development based on standardized automotive driving cycles\Stack2\PolCurves\RealAgeing_PC_0_BreakIn_1.xlsx,1.49875897435898,498.028099173554,487.915702479339,494.737190082645,469.548760330579,469.819834710744,494.312396694215,508.603305785124
Stack2,0_BreakIn,0,data\Realistic accelerated stress tests for PEM fuel cells Test procedure development based on standardized automotive driving cycles\Stack2\PolCurves\RealAgeing_PC_0_BreakIn_1.xlsx,1.39929747404111,529.350413223141,520.809917355372,526.97520661157,506.028099173554,506.074380165289,526.655371900826,539.545454545456
Stack2,0_BreakIn,0,data\Realistic accelerated stress tests for PEM fuel cells Test procedure development based on standardized automotive driving cycles\Stack2\PolCurves\RealAgeing_PC_0_BreakIn_1.xlsx,1.29913025641025,556.233057851239,550.439669421488,554.490909090909,537.77520661157,537.685950413223,554.543801652893,566.90743801653
Stack2,0_BreakIn,0,data\Realistic accelerated stress tests for PEM fuel cells Test procedure development based on standardized automotive driving cycles\Stack2\PolCurves\RealAgeing_PC_0_BreakIn_1.xlsx,1.19954615384615,580.294214876033,577.026446280991,579.728925619834,564.846280991735,564.834710743801,579.932231404959,592.213223140496
Stack2,0_BreakIn,0,data\Realistic accelerated stress tests for PEM fuel cells Test procedure development based on standardized automotive driving cycles\Stack2\PolCurves\RealAgeing_PC_0_BreakIn_1.xlsx,1.0994358974359,604.55867768595,604.084297520661,605.662809917355,595.161983471074,594.923966942149,606.704958677686,618.573553719009
Stack2,0_BreakIn,0,data\Realistic accelerated stress tests for PEM fuel cells Test procedure development based on standardized automotive driving cycles\Stack2\PolCurves\RealAgeing_PC_0_BreakIn_1.xlsx,0.999099940665393,622.856198347107,628.480991735538,628.836363636364,618.347107438017,618.429752066116,629.294214876033,640.499173553719
Stack2,0_BreakIn,0,data\Realistic accelerated stress tests for PEM fuel cells Test procedure development based on standardized automotive driving cycles\Stack2\PolCurves\RealAgeing_PC_0_BreakIn_1.xlsx,0.899535393091757,640.930578512397,648.838016528926,648.885950413223,639.719008264464,639.677685950414,650.030578512397,660.360330578513
Stack2,0_BreakIn,0,data\Realistic accelerated stress tests for PEM fuel cells Test procedure development based on standardized automotive driving cycles\Stack2\PolCurves\RealAgeing_PC_0_BreakIn_1.xlsx,0.799303076923077,658.695867768595,670.219834710743,669.621487603306,662.361983471074,658.664462809918,669.7826446281,678.66611570248
Stack2,0_BreakIn,0,data\Realistic accelerated stress tests for PEM fuel cells Test procedure development based on standardized automotive driving cycles\Stack2\PolCurves\RealAgeing_PC_0_BreakIn_1.xlsx,0.69919282051282,679.195041322314,688.171900826446,689.059504132232,682.937190082645,679.247933884297,689.119834710744,697.902479338843
Stack2,0_BreakIn,0,data\Realistic accelerated stress tests for PEM fuel cells Test procedure development based on standardized automotive driving cycles\Stack2\PolCurves\RealAgeing_PC_0_BreakIn_1.xlsx,0.598951282051283,699.216528925621,709.287603305785,708.98347107438,703.12561983471,699.27438016529,708.640495867769,717.49256198347
Stack2,0_BreakIn,0,data\Realistic accelerated stress tests for PEM fuel cells Test procedure development based on standardized automotive driving cycles\Stack2\PolCurves\RealAgeing_PC_0_BreakIn_1.xlsx,0.498841538461539,717.492561983472,727.649586776859,727.310743801652,722.537190082645,717.360330578513,726.967768595041,735.623140495868
Stack2,0_BreakIn,0,data\Realistic accelerated stress tests for PEM fuel cells Test procedure development based on standardized automotive driving cycles\Stack2\PolCurves\RealAgeing_PC_0_BreakIn_1.xlsx,0.399191282051283,737.887603305784,747.598347107438,747.74214876033,742.492561983472,737.839669421487,746.665289256199,754.636363636363
Stack2,0_BreakIn,0,data\Realistic accelerated stress tests for PEM fuel cells Test procedure development based on standardized automotive driving cycles\Stack2\PolCurves\RealAgeing_PC_0_BreakIn_1.xlsx,0.29914717948718,759.247933884298,769.576859504133,769.287603305785,765.176859504132,759.170247933885,768.405785123967,776.352066115702
Stack2,0_BreakIn,0,data\Realistic accelerated stress tests for PEM fuel cells Test procedure development based on standardized automotive driving cycles\Stack2\PolCurves\RealAgeing_PC_0_BreakIn_1.xlsx,0.199628717948718,788.99173553719,799.735537190083,799.180165289256,796.142148760331,788.978512396693,798.144628099174,806.689256198346
Stack2,0_BreakIn,0,data\Realistic accelerated stress tests for PEM fuel cells Test procedure development based on standardized automotive driving cycles\Stack2\PolCurves\RealAgeing_PC_0_BreakIn_1.xlsx,0.0987297435897439,825.826229508197,837.35737704918,836.377049180328,834.62131147541,825.916393442623,835.504918032787,844.26393442623
Stack2,0_BreakIn,0,data\Realistic accelerated stress tests for PEM fuel cells Test procedure development based on standardized automotive driving cycles\Stack2\PolCurves\RealAgeing_PC_0_BreakIn_1.xlsx,0.0789441025641025,834.123966942149,845.64958677686,845.026446280992,843.049586776859,834.119008264463,843.72479338843,852.299173553718
Stack2,0_BreakIn,0,data\Realistic accelerated stress tests for PEM fuel cells Test procedure development based on standardized automotive driving cycles\Stack2\PolCurves\RealAgeing_PC_0_BreakIn_1.xlsx,0.0592246153846155,847.245901639345,857.731147540984,857.731147540983,854.76393442623,847.019672131148,856.226229508197,864.354098360656
Stack2,0_BreakIn,0,data\Realistic accelerated stress tests for PEM fuel cells Test procedure development based on standardized automotive driving cycles\Stack2\PolCurves\RealAgeing_PC_0_BreakIn_1.xlsx,0.0393733333333333,862.806557377049,873.931147540983,872.87868852459,871.52786885246,862.934426229507,871.686885245901,879.488524590163
Stack2,0_BreakIn,0,data\Realistic accelerated stress tests for PEM fuel cells Test procedure development based on standardized automotive driving cycles\Stack2\PolCurves\RealAgeing_PC_0_BreakIn_1.xlsx,0.0189307692307692,888.057142857143,898.466666666667,897.304761904762,896.342857142857,888.123809523809,896.47619047619,903.780952380952
Stack2,0_BreakIn,0,data\Realistic accelerated stress tests for PEM fuel cells Test procedure development based on standardized automotive driving cycles\Stack2\PolCurves\RealAgeing_PC_0_BreakIn_1.xlsx,0.00302358974358974,933.6,942.483333333334,941.4,940.75,933.683333333333,940.466666666667,946.533333333334
Stack2,0_BreakIn,0,data\Realistic accelerated stress tests for PEM fuel cells Test procedure development based on standardized automotive driving cycles\Stack2\PolCurves\RealAgeing_PC_0_BreakIn_1.xlsx,0.0189307692307692,882.428571428571,892.895238095238,891.876190476191,890.285714285714,882.466666666667,890.842857142857,898.752380952381
Stack2,0_BreakIn,0,data\Realistic accelerated stress tests for PEM fuel cells Test procedure development based on standardized automotive driving cycles\Stack2\PolCurves\RealAgeing_PC_0_BreakIn_1.xlsx,0.0387820512820513,855.439344262295,865.603278688525,865.501639344262,863.186885245902,855.413114754098,864.024590163935,872.177049180329
Stack2,0_BreakIn,0,data\Realistic accelerated stress tests for PEM fuel cells Test procedure development based on standardized automotive driving cycles\Stack2\PolCurves\RealAgeing_PC_0_BreakIn_1.xlsx,0.0592246153846155,836.616393442622,847.872131147541,847.845901639344,845.173770491804,836.727868852458,846.098360655738,854.809836065574
Stack2,0_BreakIn,0,data\Realistic accelerated stress tests for PEM fuel cells Test procedure development based on standardized automotive driving cycles\Stack2\PolCurves\RealAgeing_PC_0_BreakIn_1.xlsx,0.0788790040262768,823.147107438016,834.305785123967,833.340495867769,831.3173553719,823.117355371901,832.404958677686,841.186776859504
Stack2,0_BreakIn,0,data\Realistic accelerated stress tests for PEM fuel cells Test procedure development based on standardized automotive driving cycles\Stack2\PolCurves\RealAgeing_PC_0_BreakIn_1.xlsx,0.0987297435897439,811.842975206611,822.64958677686,821.790082644628,819.573553719007,811.866115702479,820.890909090909,829.568595041322
Stack2,0_BreakIn,0,data\Realistic accelerated stress tests for PEM fuel cells Test procedure development based on standardized automotive driving cycles\Stack2\PolCurves\RealAgeing_PC_0_BreakIn_1.xlsx,0.198971282051282,772.60826446281,781.553719008264,781.074380165289,775.634710743802,772.628099173554,780.206611570248,788.965289256198
Stack2,0_BreakIn,0,data\Realistic accelerated stress tests for PEM fuel cells Test procedure development based on standardized automotive driving cycles\Stack2\PolCurves\RealAgeing_PC_0_BreakIn_1.xlsx,0.29914717948718,744.287603305786,750.64132231405,751.495867768595,741.626446280992,741.532231404959,750.044628099174,758.330578512396
Stack2,0_BreakIn,0,data\Realistic accelerated stress tests for PEM fuel cells Test procedure development based on standardized automotive driving cycles\Stack2\PolCurves\RealAgeing_PC_0_BreakIn_1.xlsx,0.399191282051283,723.702479338843,729.004958677687,729.122314049586,716.535537190083,716.499173553719,727.6,735.976859504132
Stack2,0_BreakIn,0,data\Realistic accelerated stress tests for PEM fuel cells Test procedure development based on standardized automotive driving cycles\Stack2\PolCurves\RealAgeing_PC_0_BreakIn_1.xlsx,0.498841538461539,700.990082644628,703.173553719009,705.710743801653,698.78347107438,696.81652892562,704.071900826447,713.006611570249
Stack2,0_BreakIn,0,data\Realistic accelerated stress tests for PEM fuel cells Test procedure development based on standardized automotive driving cycles\Stack2\PolCurves\RealAgeing_PC_0_BreakIn_1.xlsx,0.598951282051283,681.026229508198,684.970491803279,686.495081967213,686.513114754098,678.072131147541,685.962295081967,693.863934426231
Stack2,0_BreakIn,0,data\Realistic accelerated stress tests for PEM fuel cells Test procedure development based on standardized automotive driving cycles\Stack2\PolCurves\RealAgeing_PC_0_BreakIn_1.xlsx,0.69919282051282,659.097520661157,665.957024793388,666.97520661157,666.19173553719,658.472727272727,666.574380165289,675.127272727273
Stack2,0_BreakIn,0,data\Realistic accelerated stress tests for PEM fuel cells Test procedure development based on standardized automotive driving cycles\Stack2\PolCurves\RealAgeing_PC_0_BreakIn_1.xlsx,0.799303076923077,638.765289256199,645.885950413224,648.545454545455,644.247933884297,638.685950413223,648.42479338843,658.376859504132
Stack2,0_BreakIn,0,data\Realistic accelerated stress tests for PEM fuel cells Test procedure development based on standardized automotive driving cycles\Stack2\PolCurves\RealAgeing_PC_0_BreakIn_1.xlsx,0.899544615384615,620.304132231405,628.213223140497,629.717355371901,622.160330578513,620.279338842975,629.077685950414,637.56694214876
Stack2,0_BreakIn,0,data\Realistic accelerated stress tests for PEM fuel cells Test procedure development based on standardized automotive driving cycles\Stack2\PolCurves\RealAgeing_PC_0_BreakIn_1.xlsx,0.999128717948716,601.029752066116,609.978512396694,610.188429752065,600.542148760331,600.181818181819,609.957851239669,620.085950413224
Stack2,0_BreakIn,0,data\Realistic accelerated stress tests for PEM fuel cells Test procedure development based on standardized automotive driving cycles\Stack2\PolCurves\RealAgeing_PC_0_BreakIn_1.xlsx,1.0994358974359,581.117355371902,587.611570247935,589.766942148761,577.181818181818,577.104132231405,589.542975206612,599.35041322314
Stack2,0_BreakIn,0,data\Realistic accelerated stress tests for PEM fuel cells Test procedure development based on standardized automotive driving cycles\Stack2\PolCurves\RealAgeing_PC_0_BreakIn_1.xlsx,1.19954615384615,560.201639344262,565.245901639344,567.101639344262,552.657377049181,552.660655737706,567.697540983607,579.104918032787
Stack2,0_BreakIn,0,data\Realistic accelerated stress tests for PEM fuel cells Test procedure development based on standardized automotive driving cycles\Stack2\PolCurves\RealAgeing_PC_0_BreakIn_1.xlsx,1.29913025641025,538.447933884297,539.495867768596,543.092561983471,526.054545454546,525.986776859504,543.128925619835,555.195041322314
Stack2,0_BreakIn,0,data\Realistic accelerated stress tests for PEM fuel cells Test procedure development based on standardized automotive driving cycles\Stack2\PolCurves\RealAgeing_PC_0_BreakIn_1.xlsx,1.39989743589743,513.804918032787,510.890163934426,517.281967213114,496.293442622951,496.227868852459,516.251639344262,529.077049180328
Stack2,0_BreakIn,0,data\Realistic accelerated stress tests for PEM fuel cells Test procedure development based on standardized automotive driving cycles\Stack2\PolCurves\RealAgeing_PC_0_BreakIn_1.xlsx,1.49876060182242,488.447933884297,479.001652892562,487.160330578512,461.214876033058,461.138842975207,486.00826446281,500.6
Stack2,0_BreakIn,0,data\Realistic accelerated stress tests for PEM fuel cells Test procedure development based on standardized automotive driving cycles\Stack2\PolCurves\RealAgeing_PC_0_BreakIn_1.xlsx,1.59900051282051,458.393388429752,442.44132231405,454.178512396694,422.34214876033,422.413223140496,452.072727272727,468.411570247934
Stack2,120Cycles,120,data\Realistic accelerated stress tests for PEM fuel cells Test procedure development based on standardized automotive driving cycles\Stack2\PolCurves\RealAgeing_PC_120Cycles_1.xlsx,1.59913179487179,476.542857142858,464.56974789916,473.621848739496,441.673949579832,441.670588235294,471.521008403362,488.043697478991
Stack2,120Cycles,120,data\Realistic accelerated stress tests for PEM fuel cells Test procedure development based on standardized automotive driving cycles\Stack2\PolCurves\RealAgeing_PC_120Cycles_1.xlsx,1.49889025641026,511.773553719009,506.568595041323,513.385123966942,493.730578512397,493.745454545455,511.738016528926,525.079338842974
Stack2,120Cycles,120,data\Realistic accelerated stress tests for PEM fuel cells Test procedure development based on standardized automotive driving cycles\Stack2\PolCurves\RealAgeing_PC_120Cycles_1.xlsx,1.39937179487179,540.877685950414,537.842975206611,544.147107438016,529.588429752065,529.591735537189,542.7,554.001652892562
Stack2,120Cycles,120,data\Realistic accelerated stress tests for PEM fuel cells Test procedure development based on standardized automotive driving cycles\Stack2\PolCurves\RealAgeing_PC_120Cycles_1.xlsx,1.2991958974359,567.39173553719,566.586776859505,570.150413223141,560.960330578512,560.581818181818,569.485950413223,580.563636363636
Stack2,120Cycles,120,data\Realistic accelerated stress tests for PEM fuel cells Test procedure development based on standardized automotive driving cycles\Stack2\PolCurves\RealAgeing_PC_120Cycles_1.xlsx,1.19897660097478,591.476033057851,590.816528925619,594.059504132232,588.512396694216,586.127272727272,593.523140495868,603.998347107438
Stack2,120Cycles,120,data\Realistic accelerated stress tests for PEM fuel cells Test procedure development based on standardized automotive driving cycles\Stack2\PolCurves\RealAgeing_PC_120Cycles_1.xlsx,1.0994358974359,615.90743801653,616.423140495868,617.928925619835,617.466115702479,611.543801652893,618.934710743802,628.264462809918
Stack2,120Cycles,120,data\Realistic accelerated stress tests for PEM fuel cells Test procedure development based on standardized automotive driving cycles\Stack2\PolCurves\RealAgeing_PC_120Cycles_1.xlsx,0.998536923076925,636.206611570249,638.923966942148,639.788429752066,641.922314049587,633.006611570248,640.642975206612,649.585123966943
Stack2,120Cycles,120,data\Realistic accelerated stress tests for PEM fuel cells Test procedure development based on standardized automotive driving cycles\Stack2\PolCurves\RealAgeing_PC_120Cycles_1.xlsx,0.899544615384615,652.672727272727,659.836363636364,658.452892561984,661.267768595041,652.165289256198,659.747933884298,668.932231404959
Stack2,120Cycles,120,data\Realistic accelerated stress tests for PEM fuel cells Test procedure development based on standardized automotive driving cycles\Stack2\PolCurves\RealAgeing_PC_120Cycles_1.xlsx,0.799303076923077,667.804958677686,678.54214876033,678.604958677686,681.084297520661,667.730578512397,678.504958677686,686.548760330579
Stack2,120Cycles,120,data\Realistic accelerated stress tests for PEM fuel cells Test procedure development based on standardized automotive driving cycles\Stack2\PolCurves\RealAgeing_PC_120Cycles_1.xlsx,0.699258461538463,685.4826446281,696.735537190083,695.818181818182,700.781818181818,685.439669421488,696.676033057851,703.976859504133
Stack2,120Cycles,120,data\Realistic accelerated stress tests for PEM fuel cells Test procedure development based on standardized automotive driving cycles\Stack2\PolCurves\RealAgeing_PC_120Cycles_1.xlsx,0.598951282051283,701.894214876033,715.935537190082,714.038016528926,716.961983471074,701.773553719008,714.474380165289,722.383471074381
Stack2,120Cycles,120,data\Realistic accelerated stress tests for PEM fuel cells Test procedure development based on standardized automotive driving cycles\Stack2\PolCurves\RealAgeing_PC_120Cycles_1.xlsx,0.498841538461539,720.125619834711,734.532231404959,732.84958677686,735.854545454546,720.123966942149,732.730578512397,740.112396694215
Stack2,120Cycles,120,data\Realistic accelerated stress tests for PEM fuel cells Test procedure development based on standardized automotive driving cycles\Stack2\PolCurves\RealAgeing_PC_120Cycles_1.xlsx,0.399191282051283,740.069421487603,753.566942148761,751.770247933885,753.026446280992,740.061157024794,751.894214876033,759.213223140495
Stack2,120Cycles,120,data\Realistic accelerated stress tests for PEM fuel cells Test procedure development based on standardized automotive driving cycles\Stack2\PolCurves\RealAgeing_PC_120Cycles_1.xlsx,0.29921282051282,761.851239669421,774.477685950413,773.04958677686,770.910743801653,761.809917355371,772.552066115702,781.603305785124
Stack2,120Cycles,120,data\Realistic accelerated stress tests for PEM fuel cells Test procedure development based on standardized automotive driving cycles\Stack2\PolCurves\RealAgeing_PC_120Cycles_1.xlsx,0.199628717948718,791.213114754099,804.491803278688,803.727868852459,806.140983606558,791.154098360656,803.672131147541,813.019672131147
Stack2,120Cycles,120,data\Realistic accelerated stress tests for PEM fuel cells Test procedure development based on standardized automotive driving cycles\Stack2\PolCurves\RealAgeing_PC_120Cycles_1.xlsx,0.0987297435897436,828.813114754098,843.560655737705,842.659016393443,845.95737704918,828.796721311475,842.124590163935,851.603278688524
Stack2,120Cycles,120,data\Realistic accelerated stress tests for PEM fuel cells Test procedure development based on standardized automotive driving cycles\Stack2\PolCurves\RealAgeing_PC_120Cycles_1.xlsx,0.0789441025641025,836.429508196721,851.740983606557,851.278688524591,853.64262295082,836.327868852459,850.273770491803,859.504918032787
Stack2,120Cycles,120,data\Realistic accelerated stress tests for PEM fuel cells Test procedure development based on standardized automotive driving cycles\Stack2\PolCurves\RealAgeing_PC_120Cycles_1.xlsx,0.0592246153846154,851.085714285714,865.152380952381,864.495238095238,866.466666666667,851.009523809524,863.704761904762,872.304761904762
Stack2,120Cycles,120,data\Realistic accelerated stress tests for PEM fuel cells Test procedure development based on standardized automotive driving cycles\Stack2\PolCurves\RealAgeing_PC_120Cycles_1.xlsx,0.0394394871794872,866.628571428572,881.104761904762,879.942857142857,882.295238095238,866.495238095238,879.238095238095,887.590476190477
Stack2,120Cycles,120,data\Realistic accelerated stress tests for PEM fuel cells Test procedure development based on standardized automotive driving cycles\Stack2\PolCurves\RealAgeing_PC_120Cycles_1.xlsx,0.0189307692307692,889.32380952381,904.2,901.885714285714,904.533333333334,889.247619047619,901.157142857143,908.809523809524
Stack2,120Cycles,120,data\Realistic accelerated stress tests for PEM fuel cells Test procedure development based on standardized automotive driving cycles\Stack2\PolCurves\RealAgeing_PC_120Cycles_1.xlsx,0.00243230769230769,934.733333333334,946.8,945.033333333333,946.516666666667,934.75,944.466666666667,950.266666666667
Stack2,120Cycles,120,data\Realistic accelerated stress tests for PEM fuel cells Test procedure development based on standardized automotive driving cycles\Stack2\PolCurves\RealAgeing_PC_120Cycles_1.xlsx,0.0189307692307692,882.390476190476,896.47619047619,895.733333333333,897.4,882.476190476191,894.580952380953,902.390476190476
Stack2,120Cycles,120,data\Realistic accelerated stress tests for PEM fuel cells Test procedure development based on standardized automotive driving cycles\Stack2\PolCurves\RealAgeing_PC_120Cycles_1.xlsx,0.0387820512820513,856.285714285714,870.619047619048,870.361904761905,872.704761904762,856.314285714286,869.304761904762,877.980952380953
Stack2,120Cycles,120,data\Realistic accelerated stress tests for PEM fuel cells Test procedure development based on standardized automotive driving cycles\Stack2\PolCurves\RealAgeing_PC_120Cycles_1.xlsx,0.0592246153846154,838.257142857143,853.619047619048,853.133333333333,855.2,838.304761904762,852.37619047619,861.780952380952
Stack2,120Cycles,120,data\Realistic accelerated stress tests for PEM fuel cells Test procedure development based on standardized automotive driving cycles\Stack2\PolCurves\RealAgeing_PC_120Cycles_1.xlsx,0.0789441025641025,825.652459016394,840.996721311475,840.091803278688,842.927868852458,825.622950819673,839.591803278688,849.288524590164
Stack2,120Cycles,120,data\Realistic accelerated stress tests for PEM fuel cells Test procedure development based on standardized automotive driving cycles\Stack2\PolCurves\RealAgeing_PC_120Cycles_1.xlsx,0.0987297435897436,814.140983606558,830.514754098361,828.465573770492,830.475409836065,814.118032786886,828.054098360656,837.72786885246
Stack2,120Cycles,120,data\Realistic accelerated stress tests for PEM fuel cells Test procedure development based on standardized automotive driving cycles\Stack2\PolCurves\RealAgeing_PC_120Cycles_1.xlsx,0.19953781420765,774.468852459016,788.973770491803,787.986885245902,785.954098360656,774.524590163935,787.165573770492,796.577049180328
Stack2,120Cycles,120,data\Realistic accelerated stress tests for PEM fuel cells Test procedure development based on standardized automotive driving cycles\Stack2\PolCurves\RealAgeing_PC_120Cycles_1.xlsx,0.29921282051282,747.426519337016,757.963535911602,757.435359116022,748.122651933702,746.911602209944,756.22817679558,765.622099447514
Stack2,120Cycles,120,data\Realistic accelerated stress tests for PEM fuel cells Test procedure development based on standardized automotive driving cycles\Stack2\PolCurves\RealAgeing_PC_120Cycles_1.xlsx,0.399191282051283,724.142541436464,733.542541436464,734.67182320442,738.005524861878,724.140331491713,734.804972375691,741.920441988951
Stack2,120Cycles,120,data\Realistic accelerated stress tests for PEM fuel cells Test procedure development based on standardized automotive driving cycles\Stack2\PolCurves\RealAgeing_PC_120Cycles_1.xlsx,0.498841538461539,703.893922651933,717.21767955801,716.142541436464,726.809944751382,703.909392265192,716.582320441989,726.866298342542
Stack2,120Cycles,120,data\Realistic accelerated stress tests for PEM fuel cells Test procedure development based on standardized automotive driving cycles\Stack2\PolCurves\RealAgeing_PC_120Cycles_1.xlsx,0.598951282051283,682.84958677686,693.664462809917,694.266115702479,705.96694214876,682.882644628099,694.192561983471,705.928925619835
