Repository: DoctorVitus/Realistic_accelerated_stress_tests_for_PEMFCs

# Generated Results

This folder contains visualization-only outputs generated from the original dataset.

- EIS individual plots: 801
- Polarization individual plots: 7

No resistance extraction or curve-fitting-derived parameter table is included.

## Main folders

- `figures/eis/individual/`: one Nyquist plot per EIS workbook sheet.
- `figures/eis/by_condition/`: grouped Nyquist plots by stack, sheet, condition, and current density.
- `figures/polarization/individual/`: one polarization plot per polarization workbook.
- `figures/polarization/by_stack/`: grouped average-voltage polarization curves by stack.
- `tables/`: plot index tables and cleaned plotting points.

File: results/tables/eis_fit_parameters.csv (part 3 of 10)
stack,cycle_label,cycles,condition,current_density_A_cm2,file,sheet,sheet_label,fit_status,split_z_re_ohm,R_ohm_ohm,R_anode_ct_ohm,R_cathode_ct_ohm,R_total_fit_ohm,anode_fit_rmse,cathode_fit_rmse,anode_center_x,anode_center_y,anode_radius,cathode_center_x,cathode_center_y,cathode_radius,figure
Stack1,528Cycles,528,1,1.0,data\Stack1\EIS\528Cycles\Real_Ageing_EIS-1-1_0.xlsx,Sheet6,Cell 15,ok,0.00039994,0.00033338815717456557,0.00015153055664430924,0.002248923086561627,0.0024004536432059363,6.619783768785247e-06,1.5909577285737218e-05,0.0004091534354967202,1.2071788820755413e-05,7.672095857434568e-05,0.00145676103576534,-0.0007011376385145593,0.0013251444262642627,results\figures\eis_fits\Stack1\Cell_15\1Acm2\528Cycles_condition_1_Real_Ageing_EIS-1-1_0.png
Stack1,528Cycles,528,1,1.0,data\Stack1\EIS\528Cycles\Real_Ageing_EIS-1-1_0.xlsx,Sheet7,Cell 20,ok,0.00040759,0.00034141107597106306,0.00016928881227180802,0.0018683072966637704,0.0020375961089355785,9.965581444101158e-06,9.091007000855041e-06,0.0004260554821069671,2.651192877067289e-06,8.468591567534283e-05,0.0012971409389370486,-0.00043292983115174636,0.0010295976288788018,results\figures\eis_fits\Stack1\Cell_20\1Acm2\528Cycles_condition_1_Real_Ageing_EIS-1-1_0.png
Stack1,528Cycles,528,1,1.0,data\Stack1\EIS\528Cycles\Real_Ageing_EIS-1-1_0.xlsx,Sheet8,Cell 22,ok,0.00044562,0.0003321852894259279,0.0003722611011168912,0.0019645553089569093,0.0023368164100738007,7.287357334922872e-06,1.5017767589989588e-05,0.0005183158399843735,-4.2388106795681424e-05,0.0001908961326190559,0.001317323130673577,-0.0006011238157200916,0.0011516159222212834,results\figures\eis_fits\Stack1\Cell_22\1Acm2\528Cycles_condition_1_Real_Ageing_EIS-1-1_0.png
Stack1,528Cycles,528,1,1.0,data\Stack1\EIS\528Cycles\Real_Ageing_EIS-1-1_0.xlsx,Sheet9,Cell 24,ok,0.00035044,0.0002658707963882771,8.188046934377551e-05,0.0020501705651251767,0.0021320510344689523,1.3948721774316936e-05,1.2082352150872169e-05,0.00030681103106016484,-2.3598939911274716e-05,4.725476462670399e-05,0.0013565004707321833,-0.0006692452991100881,0.0012242095845513435,results\figures\eis_fits\Stack1\Cell_24\1Acm2\528Cycles_condition_1_Real_Ageing_EIS-1-1_0.png
Stack1,528Cycles,528,2,0.3,data\Stack1\EIS\528Cycles\Real_Ageing_EIS-2-0_3.xlsx,Sheet1,Whole Stack,ok,0.0079017,0.0,0.009053700278079677,0.053210506380030435,0.06226420665811011,0.0009252788860259224,0.00029754795171674844,0.0034995730154751045,-0.008091474721707247,0.009271695387217614,0.03463304371149832,-0.010995721661394264,0.028787938310335284,results\figures\eis_fits\Stack1\Whole_Stack\0.3Acm2\528Cycles_condition_2_Real_Ageing_EIS-2-0_3.png
Stack1,528Cycles,528,2,0.3,data\Stack1\EIS\528Cycles\Real_Ageing_EIS-2-0_3.xlsx,Sheet2,Cell 01,ok,0.00032679,0.00012845132263737102,0.0001875587114050315,0.0021336909682916788,0.0023212496796967104,1.9406546729548783e-05,1.1593191612136425e-05,0.00022223067833988678,-3.7173018652096888e-06,9.385300149241933e-05,0.0013983593590103725,-0.00037427871801827615,0.0011305944656700628,results\figures\eis_fits\Stack1\Cell_01\0.3Acm2\528Cycles_condition_2_Real_Ageing_EIS-2-0_3.png
Stack1,528Cycles,528,2,0.3,data\Stack1\EIS\528Cycles\Real_Ageing_EIS-2-0_3.xlsx,Sheet3,Cell 03,ok,0.00038656,0.00020536171930706198,9.680247087326868e-05,0.0017476810153949753,0.001844483486268244,1.2892041808660053e-05,1.2088307271780653e-05,0.0002537629547436963,9.687856380140311e-05,0.00010829651756180824,0.0012593450601910475,-0.00016159432072266713,0.0008886562650332373,results\figures\eis_fits\Stack1\Cell_03\0.3Acm2\528Cycles_condition_2_Real_Ageing_EIS-2-0_3.png
Stack1,528Cycles,528,2,0.3,data\Stack1\EIS\528Cycles\Real_Ageing_EIS-2-0_3.xlsx,Sheet4,Cell 05,ok,0.0004118,0.0003040767268138216,0.00043559196941965044,0.0018113197377652393,0.00224691170718489,1.5008958029661742e-05,8.112778662544483e-06,0.0005218727115236468,-0.00013936600797532768,0.0002585690916074493,0.0013025246877224148,-0.0001931950400195619,0.0009260367819868949,results\figures\eis_fits\Stack1\Cell_05\0.3Acm2\528Cycles_condition_2_Real_Ageing_EIS-2-0_3.png
Stack1,528Cycles,528,2,0.3,data\Stack1\EIS\528Cycles\Real_Ageing_EIS-2-0_3.xlsx,Sheet5,Cell 10,ok,0.00033356,0.0001874231211257415,0.00014861200017294115,0.002232901661761769,0.00238151366193471,1.9040533035366135e-05,1.246861615293481e-05,0.0002617291212122121,-4.1418809008677265e-05,8.506996760636417e-05,0.0014593589181485015,-0.00043622344325552464,0.0011986464659024042,results\figures\eis_fits\Stack1\Cell_10\0.3Acm2\528Cycles_condition_2_Real_Ageing_EIS-2-0_3.png
Stack1,528Cycles,528,2,0.3,data\Stack1\EIS\528Cycles\Real_Ageing_EIS-2-0_3.xlsx,Sheet6,Cell 15,ok,0.00039684,0.00023733758042452353,0.00013273880977626983,0.001620469273995811,0.0017532080837720809,1.7390711701976315e-05,2.3071914332393926e-05,0.00030370698531265844,7.850281848906655e-05,6.636940488813492e-05,0.0012238288238021625,-9.936766830403212e-05,0.0008163051515795474,results\figures\eis_fits\Stack1\Cell_15\0.3Acm2\528Cycles_condition_2_Real_Ageing_EIS-2-0_3.png
Stack1,528Cycles,528,2,0.3,data\Stack1\EIS\528Cycles\Real_Ageing_EIS-2-0_3.xlsx,Sheet7,Cell 20,ok,0.00038297,0.00031929117585512525,0.00036907323967845865,0.00211994690234645,0.0024890201420249085,8.130004335720192e-06,7.986660815703567e-06,0.0005038277956943546,-7.807010711777055e-05,0.00020037141933686154,0.001433211742249793,-0.00031629007308978455,0.0011061569181301622,results\figures\eis_fits\Stack1\Cell_20\0.3Acm2\528Cycles_condition_2_Real_Ageing_EIS-2-0_3.png
Stack1,528Cycles,528,2,0.3,data\Stack1\EIS\528Cycles\Real_Ageing_EIS-2-0_3.xlsx,Sheet8,Cell 22,ok,0.0003596,0.00023403470409332722,9.791965472963896e-05,0.0020027399435814455,0.0021006595983110847,1.845841818292828e-05,1.1142857104277593e-05,0.0002829945314581467,3.94701302773246e-05,6.288843995283952e-05,0.0013554967780116881,-0.0003632295690366511,0.0010652124390123803,results\figures\eis_fits\Stack1\Cell_22\0.3Acm2\528Cycles_condition_2_Real_Ageing_EIS-2-0_3.png
Stack1,528Cycles,528,2,0.3,data\Stack1\EIS\528Cycles\Real_Ageing_EIS-2-0_3.xlsx,Sheet9,Cell 24,ok,0.00033291,0.00014260363514113648,0.0001768130018077395,0.0022546223586103666,0.002431435360418106,3.0071671058405252e-05,2.1965422919853476e-05,0.00023101013604500623,-7.01393563499759e-05,0.00011285051489140326,0.0014780079457126173,-0.0004440078504115021,0.001211599548618885,results\figures\eis_fits\Stack1\Cell_24\0.3Acm2\528Cycles_condition_2_Real_Ageing_EIS-2-0_3.png
Stack1,528Cycles,528,2,0.7,data\Stack1\EIS\528Cycles\Real_Ageing_EIS-2-0_7.xlsx,Sheet1,Whole Stack,ok,0.0078577,0.0,0.010145204588018361,0.04255914890323571,0.052704353491254075,0.0008225495855855785,0.00023279142625590152,0.0024626389930016445,-0.0030990335571056933,0.005944350512987468,0.029123755619710864,-0.01071263273789891,0.02382395410126226,results\figures\eis_fits\Stack1\Whole_Stack\0.7Acm2\528Cycles_condition_2_Real_Ageing_EIS-2-0_7.png
Stack1,528Cycles,528,2,0.7,data\Stack1\EIS\528Cycles\Real_Ageing_EIS-2-0_7.xlsx,Sheet2,Cell 01,ok,0.00038088,0.00030554195972425574,0.0001523525554124594,0.0014648358336267944,0.0016171883890392538,1.0676282448342065e-05,3.6825399159521476e-06,0.00038171823743048545,6.482504873063649e-06,7.645160661886657e-05,0.001082996164686763,-0.00023135292476165952,0.00076808865417024,results\figures\eis_fits\Stack1\Cell_01\0.7Acm2\528Cycles_condition_2_Real_Ageing_EIS-2-0_7.png
Stack1,528Cycles,528,2,0.7,data\Stack1\EIS\528Cycles\Real_Ageing_EIS-2-0_7.xlsx,Sheet3,Cell 03,ok,0.00032799,0.0001655880452134967,0.00015983793663343647,0.001630611857255841,0.0017904497938892776,5.45608206201534e-06,9.775731764125674e-06,0.00024550701353021493,-4.1730841061878555e-06,8.002784595230544e-05,0.0011482365879817442,-0.00034655699938986273,0.0008859037820677487,results\figures\eis_fits\Stack1\Cell_03\0.7Acm2\528Cycles_condition_2_Real_Ageing_EIS-2-0_7.png
Stack1,528Cycles,528,2,0.7,data\Stack1\EIS\528Cycles\Real_Ageing_EIS-2-0_7.xlsx,Sheet4,Cell 05,ok,0.0004103,0.00033486493574582434,0.00023113177238239348,0.0014071599360751144,0.001638291708457508,6.140429587780977e-06,3.553048468850078e-06,0.0004504308219370211,-1.3778048936002143e-05,0.00011638431459453421,0.00107287801386135,-0.0002453404930762718,0.0007451286660481116,results\figures\eis_fits\Stack1\Cell_05\0.7Acm2\528Cycles_condition_2_Real_Ageing_EIS-2-0_7.png
Stack1,528Cycles,528,2,0.7,data\Stack1\EIS\528Cycles\Real_Ageing_EIS-2-0_7.xlsx,Sheet5,Cell 10,ok,0.00033211,0.00028959805215155083,8.935311264819871e-05,0.0016707005955051456,0.0017600537081533443,3.724573863019096e-06,9.867298605161502e-06,0.0003342746084756502,-4.4954030743756116e-05,4.4676556324099354e-05,0.0011793955781406091,-0.00034921718573749404,0.000905407511990997,results\figures\eis_fits\Stack1\Cell_10\0.7Acm2\528Cycles_condition_2_Real_Ageing_EIS-2-0_7.png
Stack1,528Cycles,528,2,0.7,data\Stack1\EIS\528Cycles\Real_Ageing_EIS-2-0_7.xlsx,Sheet6,Cell 15,ok,0.00040803,0.0003229807747218223,0.00015681438089243515,0.0017608400939650077,0.0019176544748574428,1.6100299511352922e-05,8.863578419521865e-06,0.00040138796516803985,9.822748263933023e-06,7.902008540318108e-05,0.0012379515340516366,-0.00036212428321318404,0.0009519839576491489,results\figures\eis_fits\Stack1\Cell_15\0.7Acm2\528Cycles_condition_2_Real_Ageing_EIS-2-0_7.png
Stack1,528Cycles,528,2,0.7,data\Stack1\EIS\528Cycles\Real_Ageing_EIS-2-0_7.xlsx,Sheet7,Cell 20,ok,0.00038086,0.0003302197102703696,0.0001751721103246777,0.0015990054714292278,0.0017741775817539055,7.82326765383596e-06,1.0038376446955859e-05,0.00041780576543270847,-1.0801988381839195e-05,8.824964595907256e-05,0.0011771806762637747,-0.00023302558748335438,0.0008327698054307169,results\figures\eis_fits\Stack1\Cell_20\0.7Acm2\528Cycles_condition_2_Real_Ageing_EIS-2-0_7.png
Stack1,528Cycles,528,2,0.7,data\Stack1\EIS\528Cycles\Real_Ageing_EIS-2-0_7.xlsx,Sheet8,Cell 22,ok,0.00044051,0.00032112420033401587,0.0004033372062516558,0.0015681878174746847,0.0019715250237263404,9.871591513515577e-06,9.338036817217153e-06,0.0005227928034598438,-6.233225226296719e-05,0.00021108182100526058,0.0011472026512126545,-0.0003151440525614738,0.0008450556381587385,results\figures\eis_fits\Stack1\Cell_22\0.7Acm2\528Cycles_condition_2_Real_Ageing_EIS-2-0_7.png
Stack1,528Cycles,528,2,0.7,data\Stack1\EIS\528Cycles\Real_Ageing_EIS-2-0_7.xlsx,Sheet9,Cell 24,ok,0.00032827,0.0003252593456785363,6.017950001871287e-05,0.001634582806058276,0.0016947623060769889,4.670616191975146e-06,9.323669956782986e-06,0.00035534909568789275,-5.577777027579473e-05,6.337627878445449e-05,0.0011566842598533975,-0.0003977330413516301,0.0009089316859083274,results\figures\eis_fits\Stack1\Cell_24\0.7Acm2\528Cycles_condition_2_Real_Ageing_EIS-2-0_7.png
Stack1,528Cycles,528,2,1.0,data\Stack1\EIS\528Cycles\Real_Ageing_EIS-2-1_0.xlsx,Sheet1,Whole Stack,ok,0.0081699,0.0,0.04143584624026784,0.047167653883355705,0.08860350012362354,0.00015957739801111663,0.00019199621386789038,0.00877824791054228,0.021443322070572344,0.02071792312013392,0.03156728841355148,-0.012662013351017383,0.02676795612885587,results\figures\eis_fits\Stack1\Whole_Stack\1Acm2\528Cycles_condition_2_Real_Ageing_EIS-2-1_0.png
Stack1,528Cycles,528,2,1.0,data\Stack1\EIS\528Cycles\Real_Ageing_EIS-2-1_0.xlsx,Sheet2,Cell 01,ok,0.00037316,0.00031643143716639384,9.994902934220372e-05,0.0017212592738144736,0.0018212083031566774,8.044864448355213e-06,5.4076681686100844e-06,0.0003664059518374957,1.9121587314910042e-05,5.350782389570616e-05,0.0012090853976434684,-0.0003267694354313661,0.0009205767951970199,results\figures\eis_fits\Stack1\Cell_01\1Acm2\528Cycles_condition_2_Real_Ageing_EIS-2-1_0.png
Stack1,528Cycles,528,2,1.0,data\Stack1\EIS\528Cycles\Real_Ageing_EIS-2-1_0.xlsx,Sheet3,Cell 03,ok,0.00039449,0.0003279829387054503,0.0001892341964627535,0.0016798253890596827,0.0018690595855224363,5.201186686884111e-06,3.912495565033015e-06,0.00042260003693682705,-2.387151566841857e-06,9.464720688075835e-05,0.0012022433690522104,-0.0003051005603938687,0.000893610477996443,results\figures\eis_fits\Stack1\Cell_03\1Acm2\528Cycles_condition_2_Real_Ageing_EIS-2-1_0.png
Stack1,528Cycles,528,2,1.0,data\Stack1\EIS\528Cycles\Real_Ageing_EIS-2-1_0.xlsx,Sheet4,Cell 05,ok,0.00042219,0.0003392756254109741,0.0002307005317946099,0.0013731904520878188,0.0016038909838824288,7.044858171970618e-06,1.3013432380104943e-05,0.00045462589130827903,-1.2368211386652436e-05,0.00011601144984648658,0.0010857215305617094,-0.00018908473011581406,0.0007121559096077609,results\figures\eis_fits\Stack1\Cell_05\1Acm2\528Cycles_condition_2_Real_Ageing_EIS-2-1_0.png
Stack1,528Cycles,528,2,1.0,data\Stack1\EIS\528Cycles\Real_Ageing_EIS-2-1_0.xlsx,Sheet5,Cell 10,ok,0.00043148,0.00033419716825004996,0.00028873384461583994,0.0015502673846589348,0.0018390012292747748,9.173725752462456e-06,2.395006873607169e-06,0.00047856409055796993,-3.426398798046401e-05,0.0001483773201300872,0.0011609500488792533,-0.00023866821764930254,0.0008110454728929866,results\figures\eis_fits\Stack1\Cell_10\1Acm2\528Cycles_condition_2_Real_Ageing_EIS-2-1_0.png
Stack1,528Cycles,528,2,1.0,data\Stack1\EIS\528Cycles\Real_Ageing_EIS-2-1_0.xlsx,Sheet6,Cell 15,ok,0.0004176,0.0003344317027922216,0.00015106710623851187,0.001876738327714186,0.002027805433952698,9.873291895625296e-06,7.484988689283533e-06,0.00040996525591147754,2.1127201304996445e-05,7.843262256103197e-05,0.0012977508368216366,-0.0004083476338186016,0.001023369179584333,results\figures\eis_fits\Stack1\Cell_15\1Acm2\528Cycles_condition_2_Real_Ageing_EIS-2-1_0.png
Stack1,528Cycles,528,2,1.0,data\Stack1\EIS\528Cycles\Real_Ageing_EIS-2-1_0.xlsx,Sheet7,Cell 20,ok,0.00041162,0.0003382986071946106,0.00017685341482531452,0.0017246910168812804,0.001901544431706595,6.513201468578867e-06,5.045420065714588e-06,0.0004267253146072679,1.7338268197330482e-06,8.844370378542795e-05,0.001245844762482861,-0.00027882521960333835,0.0009063019800345777,results\figures\eis_fits\Stack1\Cell_20\1Acm2\528Cycles_condition_2_Real_Ageing_EIS-2-1_0.png
Stack1,528Cycles,528,2,1.0,data\Stack1\EIS\528Cycles\Real_Ageing_EIS-2-1_0.xlsx,Sheet8,Cell 22,ok,0.00040818,0.0003288275451581594,0.0003002661731613419,0.0016999963964848392,0.002000262569646181,5.183165915122065e-06,6.8487986136099445e-06,0.00047896063173883036,-3.43146850873407e-05,0.00015400467947073102,0.0012062761225246478,-0.000386268745600763,0.0009336490137323267,results\figures\eis_fits\Stack1\Cell_22\1Acm2\528Cycles_condition_2_Real_Ageing_EIS-2-1_0.png
Stack1,528Cycles,528,2,1.0,data\Stack1\EIS\528Cycles\Real_Ageing_EIS-2-1_0.xlsx,Sheet9,Cell 24,ok,0.00044252,0.0003366526112288386,0.00039184001198179735,0.001881334039267447,0.0022731740512492446,5.629727046546324e-06,1.634056552068977e-05,0.0005325726172197373,-5.410886174952475e-05,0.0002032545637059669,0.0012999084316735376,-0.00046940967988262666,0.0010512848754710123,results\figures\eis_fits\Stack1\Cell_24\1Acm2\528Cycles_condition_2_Real_Ageing_EIS-2-1_0.png
Stack1,528Cycles,528,3,0.3,data\Stack1\EIS\528Cycles\Real_Ageing_EIS-3-0_3.xlsx,Sheet1,Whole Stack,ok,0.0075161,0.0,0.00702137911968316,0.06643855670748353,0.07345993582716669,0.0008772051254908487,0.000281552726873943,0.0032408404512436068,-0.0017233050871755028,0.0039108466614104975,0.04111942915858038,-0.016975872677109042,0.03730550505612802,results\figures\eis_fits\Stack1\Whole_Stack\0.3Acm2\528Cycles_condition_3_Real_Ageing_EIS-3-0_3.png
Stack1,528Cycles,528,3,0.3,data\Stack1\EIS\528Cycles\Real_Ageing_EIS-3-0_3.xlsx,Sheet2,Cell 01,ok,0.00029841,0.0,0.00028921151334419267,0.002439761980281759,0.0027289734936259517,1.3777275706736887e-05,1.256095191576953e-05,0.0001399228632477354,-8.999910315576648e-06,0.00014488555224175374,0.00153644318792369,-0.0005871098550715327,0.0013538122513957424,results\figures\eis_fits\Stack1\Cell_01\0.3Acm2\528Cycles_condition_3_Real_Ageing_EIS-3-0_3.png
Stack1,528Cycles,528,3,0.3,data\Stack1\EIS\528Cycles\Real_Ageing_EIS-3-0_3.xlsx,Sheet3,Cell 03,ok,0.00031367,0.00018700461076716506,0.00011673055544807834,0.0025168386800893056,0.002633569235537384,1.039571606044904e-05,1.3228271239774742e-05,0.0002453698884912042,-2.1183289743302895e-06,5.8403706744073275e-05,0.001586703742046264,-0.0005526975196837728,0.0013744430812743808,results\figures\eis_fits\Stack1\Cell_03\0.3Acm2\528Cycles_condition_3_Real_Ageing_EIS-3-0_3.png
Stack1,528Cycles,528,3,0.3,data\Stack1\EIS\528Cycles\Real_Ageing_EIS-3-0_3.xlsx,Sheet4,Cell 05,ok,0.00034251,0.00020437398798450388,0.00013086292097824685,0.001977623434821864,0.002108486355800111,1.696175793787714e-05,2.003943327847764e-05,0.0002698054484736273,-3.901609494419993e-05,7.618091418744293e-05,0.0013498346347482228,-0.0003299528226621429,0.0010424094577812849,results\figures\eis_fits\Stack1\Cell_05\0.3Acm2\528Cycles_condition_3_Real_Ageing_EIS-3-0_3.png
Stack1,528Cycles,528,3,0.3,data\Stack1\EIS\528Cycles\Real_Ageing_EIS-3-0_3.xlsx,Sheet5,Cell 10,ok,0.00034409,0.00028638693769470136,7.627961027524617e-05,0.0023384556022217925,0.0024147352124970385,8.056543124784798e-06,1.2603227971156073e-05,0.00032452674283232446,-3.4748152944461254e-05,5.159533766715294e-05,0.0015231652952512739,-0.0004678762970449102,0.0012593656658123878,results\figures\eis_fits\Stack1\Cell_10\0.3Acm2\528Cycles_condition_3_Real_Ageing_EIS-3-0_3.png
Stack1,528Cycles,528,3,0.3,data\Stack1\EIS\528Cycles\Real_Ageing_EIS-3-0_3.xlsx,Sheet6,Cell 15,ok,0.00033947,0.0001980158542250767,0.0001526054116649327,0.002450204124443969,0.002602809536108902,1.2888067162186917e-05,1.658422370197459e-05,0.00027431856005754305,-3.942713279152035e-05,8.588714524022832e-05,0.0015769958323618408,-0.0004762054976675663,0.00131439976372083,results\figures\eis_fits\Stack1\Cell_15\0.3Acm2\528Cycles_condition_3_Real_Ageing_EIS-3-0_3.png
Stack1,528Cycles,528,3,0.3,data\Stack1\EIS\528Cycles\Real_Ageing_EIS-3-0_3.xlsx,Sheet7,Cell 20,ok,0.00043947,0.0003342599130501398,0.0001569151852850882,0.002363896024096631,0.002520811209381719,1.9618568444485518e-05,3.715323183183873e-06,0.00041271750569268385,2.3065013590119078e-05,8.177767846531087e-05,0.0015729630222400125,-0.00038739464297596365,0.0012438149832637647,results\figures\eis_fits\Stack1\Cell_20\0.3Acm2\528Cycles_condition_3_Real_Ageing_EIS-3-0_3.png
Stack1,528Cycles,528,3,0.3,data\Stack1\EIS\528Cycles\Real_Ageing_EIS-3-0_3.xlsx,Sheet8,Cell 22,ok,0.0004419,0.00031475328308859323,0.0003221962715423737,0.002149337387930574,0.0024715336594729473,2.4171833286352635e-05,3.835707757313123e-06,0.0004758514188597801,-5.223801836072741e-05,0.00016935589718461961,0.001458629869058286,-0.0003741546253457308,0.0011379387002192428,results\figures\eis_fits\Stack1\Cell_22\0.3Acm2\528Cycles_condition_3_Real_Ageing_EIS-3-0_3.png
Stack1,528Cycles,528,3,0.3,data\Stack1\EIS\528Cycles\Real_Ageing_EIS-3-0_3.xlsx,Sheet9,Cell 24,ok,0.00039482,0.0001452003498959532,0.00018537793335642535,0.002099443964868223,0.002284821898224648,2.3796248719659174e-05,1.6360656626259946e-05,0.0002378893165741659,9.522730532426685e-05,0.00013288899210693096,0.0014498491261372756,-0.00024427296903149537,0.001077768771028769,results\figures\eis_fits\Stack1\Cell_24\0.3Acm2\528Cycles_condition_3_Real_Ageing_EIS-3-0_3.png
Stack1,528Cycles,528,3,0.7,data\Stack1\EIS\528Cycles\Real_Ageing_EIS-3-0_7.xlsx,Sheet1,Whole Stack,ok,0.0085698,0.0,0.01573918709615697,0.04395338480787885,0.05969257190403582,0.0004907831131559159,0.0002168828963388128,0.004940154176080715,0.008307982345135655,0.007869593548078485,0.03033739312109703,-0.009693009897652097,0.024019355734352044,results\figures\eis_fits\Stack1\Whole_Stack\0.7Acm2\528Cycles_condition_3_Real_Ageing_EIS-3-0_7.png
Stack1,528Cycles,528,3,0.7,data\Stack1\EIS\528Cycles\Real_Ageing_EIS-3-0_7.xlsx,Sheet2,Cell 01,ok,0.00036845,0.0003107990964357284,7.454487020816885e-05,0.001736376974938644,0.0018109218451468128,1.233115149174963e-05,7.148490671249699e-06,0.0003480715315398128,1.874897999272269e-05,4.172240009102665e-05,0.00121609036876738,-0.0003262905366767929,0.0009274787135557875,results\figures\eis_fits\Stack1\Cell_01\0.7Acm2\528Cycles_condition_3_Real_Ageing_EIS-3-0_7.png
Stack1,528Cycles,528,3,0.7,data\Stack1\EIS\528Cycles\Real_Ageing_EIS-3-0_7.xlsx,Sheet3,Cell 03,ok,0.00032626,0.00027573738945027023,5.332169497429996e-05,0.0018756875444749452,0.0019290092394492451,6.986357048799664e-06,1.0862891096338064e-05,0.0003023982369374202,-7.38514893950874e-06,2.766480098594238e-05,0.0012726091439974755,-0.00042012592565614264,0.001027646210781241,results\figures\eis_fits\Stack1\Cell_03\0.7Acm2\528Cycles_condition_3_Real_Ageing_EIS-3-0_7.png
Stack1,528Cycles,528,3,0.7,data\Stack1\EIS\528Cycles\Real_Ageing_EIS-3-0_7.xlsx,Sheet4,Cell 05,ok,0.00041686,0.00033950990098096474,0.00019706372547271042,0.001563653971797965,0.0017607176972706754,8.706070035657316e-06,4.042923452133403e-06,0.0004380417637173199,-4.062630738766083e-06,9.861558164314355e-05,0.0011649653318548598,-0.0002627119169032212,0.0008247854188592647,results\figures\eis_fits\Stack1\Cell_05\0.7Acm2\528Cycles_condition_3_Real_Ageing_EIS-3-0_7.png
Stack1,528Cycles,528,3,0.7,data\Stack1\EIS\528Cycles\Real_Ageing_EIS-3-0_7.xlsx,Sheet5,Cell 10,ok,0.00035034,0.00030800738787590447,7.061238497381888e-05,0.00184904999315251,0.001919662378126329,1.2255243370248325e-05,1.0070777580311028e-05,0.0003433135803628139,-4.431420286445774e-05,5.665929582544258e-05,0.0012774564172283117,-0.00038925532355899565,0.0010031281953037422,results\figures\eis_fits\Stack1\Cell_10\0.7Acm2\528Cycles_condition_3_Real_Ageing_EIS-3-0_7.png
Stack1,528Cycles,528,3,0.7,data\Stack1\EIS\528Cycles\Real_Ageing_EIS-3-0_7.xlsx,Sheet6,Cell 15,ok,0.00046023,0.00034378479859742487,0.00023066794387121666,0.0017851313743173739,0.0020157993181885905,1.502599197064292e-05,4.4208551311444524e-06,0.0004591187705330332,2.200460225560075e-05,0.00011741434155532654,0.001271552796124847,-0.0003224049178213625,0.0009490091869568274,results\figures\eis_fits\Stack1\Cell_15\0.7Acm2\528Cycles_condition_3_Real_Ageing_EIS-3-0_7.png
Stack1,528Cycles,528,3,0.7,data\Stack1\EIS\528Cycles\Real_Ageing_EIS-3-0_7.xlsx,Sheet7,Cell 20,ok,0.00043364,0.0003428079891405694,0.00018769253684249577,0.001703009855891507,0.0018907023927340028,1.1944545526677005e-05,4.362676546758116e-06,0.0004366542575618173,6.271979283522799e-06,9.40556208885245e-05,0.001247221825720598,-0.00024608646588139603,0.00088635161815495,results\figures\eis_fits\Stack1\Cell_20\0.7Acm2\528Cycles_condition_3_Real_Ageing_EIS-3-0_7.png
Stack1,528Cycles,528,3,0.7,data\Stack1\EIS\528Cycles\Real_Ageing_EIS-3-0_7.xlsx,Sheet8,Cell 22,ok,0.00037185,0.00030923823166005543,9.983147818984375e-05,0.0018129527492114809,0.0019127842274013246,1.735138347277392e-05,1.0845250437305356e-05,0.0003591539707549773,-9.235608976401787e-06,5.076295383995404e-05,0.0012559971620039949,-0.00042333961913967356,0.0010004578206259825,results\figures\eis_fits\Stack1\Cell_22\0.7Acm2\528Cycles_condition_3_Real_Ageing_EIS-3-0_7.png
Stack1,528Cycles,528,3,0.7,data\Stack1\EIS\528Cycles\Real_Ageing_EIS-3-0_7.xlsx,Sheet9,Cell 24,ok,0.00037595,0.0003179027670045505,0.00011834197080179076,0.0017622678316062824,0.0018806098024080732,1.4470772008634136e-05,1.1386230656064594e-05,0.00037707375240544585,-1.69434724513298e-05,6.154905987926985e-05,0.0012354063526930897,-0.00040065439018099154,0.0009679467536749525,results\figures\eis_fits\Stack1\Cell_24\0.7Acm2\528Cycles_condition_3_Real_Ageing_EIS-3-0_7.png
Stack1,528Cycles,528,3B,0.7,data\Stack1\EIS\528Cycles\Real_Ageing_EIS-3B-0_7.xlsx,Sheet1,Whole Stack,ok,0.00855,0.0,0.03232432100091578,0.03854309112354914,0.07086741212446492,0.00024532657831309655,0.000199219661603138,0.006593495070362487,0.017024268933437125,0.01616216050045789,0.027552116456304867,-0.009766769905925662,0.021605144358111755,results\figures\eis_fits\Stack1\Whole_Stack\0.7Acm2\528Cycles_condition_3B_Real_Ageing_EIS-3B-0_7.png
Stack1,528Cycles,528,3B,0.7,data\Stack1\EIS\528Cycles\Real_Ageing_EIS-3B-0_7.xlsx,Sheet2,Cell 01,ok,0.00032578,0.000258557473699064,6.229052198532748e-05,0.001607696653845324,0.0016699871758306516,3.870688916425461e-06,9.1887391525242e-06,0.00028970273469172773,9.51602348525359e-06,3.256657773351446e-05,0.0011311310792077888,-0.00039774494978276844,0.0008968685398507743,results\figures\eis_fits\Stack1\Cell_01\0.7Acm2\528Cycles_condition_3B_Real_Ageing_EIS-3B-0_7.png
Stack1,528Cycles,528,3B,0.7,data\Stack1\EIS\528Cycles\Real_Ageing_EIS-3B-0_7.xlsx,Sheet3,Cell 03,ok,0.00034181,0.0003167565002770261,3.330356997182051e-05,0.0015476818605416837,0.0015809854305135042,5.769873395068224e-06,9.382440729137338e-06,0.00033340828526293636,-1.0544911678461959e-05,1.9709822564486713e-05,0.001116966370160256,-0.0003729346489459171,0.0008590169018982434,results\figures\eis_fits\Stack1\Cell_03\0.7Acm2\528Cycles_condition_3B_Real_Ageing_EIS-3B-0_7.png
Stack1,528Cycles,528,3B,0.7,data\Stack1\EIS\528Cycles\Real_Ageing_EIS-3B-0_7.xlsx,Sheet4,Cell 05,ok,0.00035753,0.00033922468624650223,0.00010860510458049338,0.0015527516278630146,0.001661356732443508,5.647003772588773e-06,1.0211966792619973e-05,0.0003935272385367489,-4.19664088168401e-05,6.862905109512392e-05,0.0011384249455419421,-0.00035857560736897556,0.0008551817763831501,results\figures\eis_fits\Stack1\Cell_05\0.7Acm2\528Cycles_condition_3B_Real_Ageing_EIS-3B-0_7.png
Stack1,528Cycles,528,3B,0.7,data\Stack1\EIS\528Cycles\Real_Ageing_EIS-3B-0_7.xlsx,Sheet5,Cell 10,ok,0.0003469,0.00027133524971295484,7.075571468221144e-05,0.0016646004341270794,0.0017353561488092908,8.088333073914848e-06,7.68632574525928e-06,0.00030671310705406057,-7.235511769809304e-06,3.61101844445397e-05,0.0011865637778687003,-0.0004063841975843241,0.0009262136726318988,results\figures\eis_fits\Stack1\Cell_10\0.7Acm2\528Cycles_condition_3B_Real_Ageing_EIS-3B-0_7.png
Stack1,528Cycles,528,3B,0.7,data\Stack1\EIS\528Cycles\Real_Ageing_EIS-3B-0_7.xlsx,Sheet6,Cell 15,ok,0.00041802,0.00034485997795441427,0.00013523252316963183,0.0016662385814366482,0.00180147110460628,1.0410418248003294e-05,1.2970600338777803e-05,0.0004124762395392302,2.1334529087483514e-05,7.090219292864595e-05,0.0011802563922928032,-0.00043783035138470877,0.0009411605437759602,results\figures\eis_fits\Stack1\Cell_15\0.7Acm2\528Cycles_condition_3B_Real_Ageing_EIS-3B-0_7.png
Stack1,528Cycles,528,3B,0.7,data\Stack1\EIS\528Cycles\Real_Ageing_EIS-3B-0_7.xlsx,Sheet7,Cell 20,ok,0.00043869,0.00035550799546560363,0.00024101221917338585,0.0015790133757004785,0.0018200255948738644,8.244805255222411e-06,4.9176471994260685e-06,0.00047601410505229653,-5.1080266836256825e-06,0.0001206143208094324,0.0011811632847388925,-0.0002875625502451695,0.0008402458154991078,results\figures\eis_fits\Stack1\Cell_20\0.7Acm2\528Cycles_condition_3B_Real_Ageing_EIS-3B-0_7.png
Stack1,528Cycles,528,3B,0.7,data\Stack1\EIS\528Cycles\Real_Ageing_EIS-3B-0_7.xlsx,Sheet8,Cell 22,ok,0.00040825,0.0003368263489440193,0.00017834889976308865,0.0015752858002643585,0.0017536347000274473,1.1918786892455618e-05,1.01895061437141e-05,0.00042600079882556364,-9.980521119299787e-06,8.97312281955889e-05,0.0011400070703127675,-0.0003989053893831715,0.0008828968500383099,results\figures\eis_fits\Stack1\Cell_22\0.7Acm2\528Cycles_condition_3B_Real_Ageing_EIS-3B-0_7.png
Stack1,528Cycles,528,3B,0.7,data\Stack1\EIS\528Cycles\Real_Ageing_EIS-3B-0_7.xlsx,Sheet9,Cell 24,ok,0.0007764,0.0003438929265670564,0.001574038419689973,0.002048172088637819,0.003622210508327792,7.307304979462334e-06,1.1305061732145187e-05,0.0011309121364120429,-0.0004117894002436648,0.0008882396899587768,0.0011022435867104729,-0.000922028837355532,0.0013780019604789921,results\figures\eis_fits\Stack1\Cell_24\0.7Acm2\528Cycles_condition_3B_Real_Ageing_EIS-3B-0_7.png
Stack1,528Cycles,528,4,0.3,data\Stack1\EIS\528Cycles\Real_Ageing_EIS-4-0_3.xlsx,Sheet1,Whole Stack,ok,0.012578,0.0,0.006672458537291756,0.04426918283148973,0.05094164136878149,0.0005999937489686884,5.0057887770449234e-05,0.0020933822955483843,0.009642217599778631,0.010203077279647067,0.03155887527287105,-0.0059811237005045524,0.022928453455536495,results\figures\eis_fits\Stack1\Whole_Stack\0.3Acm2\528Cycles_condition_4_Real_Ageing_EIS-4-0_3.png
Stack1,528Cycles,528,4,0.3,data\Stack1\EIS\528Cycles\Real_Ageing_EIS-4-0_3.xlsx,Sheet2,Cell 01,ok,0.00031407,0.00024793171434445144,5.358021664363872e-05,0.001646532342423841,0.0017001125590674797,1.0881852664219167e-05,2.8389885027508316e-05,0.0002747218226662708,1.930937264216287e-05,3.302365479060007e-05,0.0011635982343451998,-0.0001874760066384533,0.0008443426092096955,results\figures\eis_fits\Stack1\Cell_01\0.3Acm2\528Cycles_condition_4_Real_Ageing_EIS-4-0_3.png
Stack1,528Cycles,528,4,0.3,data\Stack1\EIS\528Cycles\Real_Ageing_EIS-4-0_3.xlsx,Sheet3,Cell 03,ok,0.00033266,0.0001690411599813598,0.00016944339540317054,0.0018925898328309646,0.002062033228234135,1.961255849231714e-05,1.7717142189106036e-05,0.00025376285768294505,-5.6423347995451986e-05,0.00010179076706879989,0.0012920798915196726,-0.0002977127835178486,0.000992021658182789,results\figures\eis_fits\Stack1\Cell_03\0.3Acm2\528Cycles_condition_4_Real_Ageing_EIS-4-0_3.png
Stack1,528Cycles,528,4,0.3,data\Stack1\EIS\528Cycles\Real_Ageing_EIS-4-0_3.xlsx,Sheet4,Cell 05,ok,0.00034749,0.00023672794037141718,0.00013594775682910536,0.0016352940684326502,0.0017712418252617556,1.9074417569214104e-05,3.1972314081484905e-05,0.00030470181878596985,-6.23637342510666e-05,9.224794575736659e-05,0.0011971866339171597,-0.00016081298977335668,0.0008333111605172452,results\figures\eis_fits\Stack1\Cell_05\0.3Acm2\528Cycles_condition_4_Real_Ageing_EIS-4-0_3.png
Stack1,528Cycles,528,4,0.3,data\Stack1\EIS\528Cycles\Real_Ageing_EIS-4-0_3.xlsx,Sheet5,Cell 10,ok,0.00033884,0.0002708544992535291,3.918614695456418e-05,0.0019384409632800914,0.0019776271102346556,1.1596069654067325e-05,1.6440741379254166e-05,0.0002904475727308112,3.806747672632028e-05,4.2813798156611975e-05,0.0013230354722184336,-0.00031871319392119625,0.0010202776298684649,results\figures\eis_fits\Stack1\Cell_10\0.3Acm2\528Cycles_condition_4_Real_Ageing_EIS-4-0_3.png
Stack1,528Cycles,528,4,0.3,data\Stack1\EIS\528Cycles\Real_Ageing_EIS-4-0_3.xlsx,Sheet6,Cell 15,ok,0.00043595,0.0003166150366339177,0.00021389541777606523,0.0020709583795997834,0.0022848537973758484,1.9994496572731928e-05,3.7419493668650843e-06,0.0004235627455219503,1.6843153520354335e-05,0.00010826589609341252,0.0014044425045675257,-0.00036005541296908126,0.0010962924121405637,results\figures\eis_fits\Stack1\Cell_15\0.3Acm2\528Cycles_condition_4_Real_Ageing_EIS-4-0_3.png
Stack1,528Cycles,528,4,0.3,data\Stack1\EIS\528Cycles\Real_Ageing_EIS-4-0_3.xlsx,Sheet7,Cell 20,ok,0.00040137,0.00031510166485063644,0.00020979759318074512,0.0019445732658379489,0.002154370859018694,1.3760268613194247e-05,8.844723921458298e-06,0.000420000461441009,-1.2181054839695851e-05,0.00010560367239407934,0.0013536544239125888,-0.0002809681046731136,0.0010120693515745442,results\figures\eis_fits\Stack1\Cell_20\0.3Acm2\528Cycles_condition_4_Real_Ageing_EIS-4-0_3.png
Stack1,528Cycles,528,4,0.3,data\Stack1\EIS\528Cycles\Real_Ageing_EIS-4-0_3.xlsx,Sheet8,Cell 22,ok,0.00041419,0.0003113689941489171,0.00019939709066519101,0.001892585349701898,0.002091982440367089,1.8007449312444447e-05,5.48690468182271e-06,0.0004110675394815126,3.1463633470177477e-06,9.974818065381972e-05,0.0013147362640027012,-0.0003249370238372318,0.0010005268092044119,results\figures\eis_fits\Stack1\Cell_22\0.3Acm2\528Cycles_condition_4_Real_Ageing_EIS-4-0_3.png
Stack1,528Cycles,528,4,0.3,data\Stack1\EIS\528Cycles\Real_Ageing_EIS-4-0_3.xlsx,Sheet9,Cell 24,ok,0.00046845,0.000307966291452922,0.00031429004451121573,0.0015494157587733245,0.0018637058032845402,2.964557725863529e-05,2.7154870351985657e-05,0.00046511131370852984,-1.4710713055589487e-05,0.00015783207246412048,0.001250606073996139,-8.865674012070251e-06,0.0007747586066378789,results\figures\eis_fits\Stack1\Cell_24\0.3Acm2\528Cycles_condition_4_Real_Ageing_EIS-4-0_3.png
Stack1,528Cycles,528,4,0.7,data\Stack1\EIS\528Cycles\Real_Ageing_EIS-4-0_7.xlsx,Sheet1,Whole Stack,ok,0.0080592,0.0,0.019970329076248378,0.04563655477449147,0.06560688385073984,0.0003906164634457825,0.00019196069246118485,0.005382756494675749,0.010684153653587861,0.009985164538124189,0.030650824916837845,-0.01142563893944457,0.0255189930854617,results\figures\eis_fits\Stack1\Whole_Stack\0.7Acm2\528Cycles_condition_4_Real_Ageing_EIS-4-0_7.png
Stack1,528Cycles,528,4,0.7,data\Stack1\EIS\528Cycles\Real_Ageing_EIS-4-0_7.xlsx,Sheet2,Cell 01,ok,0.00036717,0.00029328224591282967,0.00017361786554338717,0.0015853849527736339,0.001759002818317021,9.258020471122268e-06,5.1020763375518545e-06,0.0003800911786845233,-7.215253536814819e-06,8.71082699435647e-05,0.0011232737717272873,-0.00032380794364460604,0.0008562785449184236,results\figures\eis_fits\Stack1\Cell_01\0.7Acm2\528Cycles_condition_4_Real_Ageing_EIS-4-0_7.png
Stack1,528Cycles,528,4,0.7,data\Stack1\EIS\528Cycles\Real_Ageing_EIS-4-0_7.xlsx,Sheet3,Cell 03,ok,0.00037807,0.0003120619438938811,0.00014106783253193582,0.0017850437586973405,0.0019261115912292764,8.980792416141643e-06,6.724316397949344e-06,0.000382595860159849,3.177326431526365e-06,7.060544417441935e-05,0.001232825444074498,-0.00037443535467114716,0.0009678828131255302,results\figures\eis_fits\Stack1\Cell_03\0.7Acm2\528Cycles_condition_4_Real_Ageing_EIS-4-0_7.png
Stack1,528Cycles,528,4,0.7,data\Stack1\EIS\528Cycles\Real_Ageing_EIS-4-0_7.xlsx,Sheet4,Cell 05,ok,0.00039567,0.00032625343917779513,0.0001541352395833991,0.001632528113356265,0.001786663352939664,1.0647173947497814e-05,5.034876662719213e-06,0.00040332105896949465,4.746803680894937e-07,7.706908162038659e-05,0.0011721932073651172,-0.0003402005770396428,0.0008843208935916573,results\figures\eis_fits\Stack1\Cell_05\0.7Acm2\528Cycles_condition_4_Real_Ageing_EIS-4-0_7.png
Stack1,528Cycles,528,4,0.7,data\Stack1\EIS\528Cycles\Real_Ageing_EIS-4-0_7.xlsx,Sheet5,Cell 10,ok,0.00032597,0.00021550946244529258,0.0001019532529304998,0.0019137153994881841,0.002015668652418684,8.898877182240923e-06,8.099798632308995e-06,0.00026648608891054247,-1.8915834058385672e-05,5.437301926417182e-05,0.001289656475765515,-0.0004548116646251399,0.001059448114745902,results\figures\eis_fits\Stack1\Cell_10\0.7Acm2\528Cycles_condition_4_Real_Ageing_EIS-4-0_7.png
Stack1,528Cycles,528,4,0.7,data\Stack1\EIS\528Cycles\Real_Ageing_EIS-4-0_7.xlsx,Sheet6,Cell 15,ok,0.00040315,0.00032143220867535,0.00022479658853938873,0.0019256981750001992,0.002150494763539588,1.1331495077297213e-05,6.274432413910854e-06,0.0004338305029450444,-3.899252826944012e-06,0.00011246590917849391,0.0013121698421079595,-0.0004167523738124112,0.0010491715333433586,results\figures\eis_fits\Stack1\Cell_15\0.7Acm2\528Cycles_condition_4_Real_Ageing_EIS-4-0_7.png
Stack1,528Cycles,528,4,0.7,data\Stack1\EIS\528Cycles\Real_Ageing_EIS-4-0_7.xlsx,Sheet7,Cell 20,ok,0.00044494,0.0003322433416606299,0.00017460573876726875,0.0016898559756188432,0.0018644617143861119,1.8294273629534448e-05,2.0846850357890867e-06,0.00041954621104426423,2.509256928766666e-05,9.083737136262958e-05,0.001226553017428365,-0.00025410152513830053,0.0008823099736834489,results\figures\eis_fits\Stack1\Cell_20\0.7Acm2\528Cycles_condition_4_Real_Ageing_EIS-4-0_7.png
Stack1,528Cycles,528,4,0.7,data\Stack1\EIS\528Cycles\Real_Ageing_EIS-4-0_7.xlsx,Sheet8,Cell 22,ok,0.00041737,0.00031938357360562525,0.00040618818011958313,0.0018626460293478895,0.002268834209467473,6.911105904402458e-06,1.5640758876482934e-05,0.0005224776636654168,-5.9559164107865626e-05,0.00021164712009957138,0.0012763840824008444,-0.0004453333404957128,0.0010323198834752895,results\figures\eis_fits\Stack1\Cell_22\0.7Acm2\528Cycles_condition_4_Real_Ageing_EIS-4-0_7.png
Stack1,528Cycles,528,4,0.7,data\Stack1\EIS\528Cycles\Real_Ageing_EIS-4-0_7.xlsx,Sheet9,Cell 24,ok,0.00036361,0.0003011198599426338,0.00011178801729414582,0.0019695538944958695,0.0020813419117900155,1.739118271574359e-05,1.2128552668116214e-05,0.0003570138685897067,-2.044635999456377e-05,5.951633254549846e-05,0.0013184745750022362,-0.0005190661422816822,0.0011132004742606559,results\figures\eis_fits\Stack1\Cell_24\0.7Acm2\528Cycles_condition_4_Real_Ageing_EIS-4-0_7.png
Stack1,528Cycles,528,5,0.3,data\Stack1\EIS\528Cycles\Real_Ageing_EIS-5-0_3.xlsx,Sheet1,Whole Stack,ok,0.011967,0.0008266731603920894,0.005023509654663863,0.05379600798357217,0.05881951763823603,0.0004103191393254118,5.301181234267627e-05,0.0033384279877240208,0.008169285982821772,0.008546703796303786,0.03668826816732081,-0.006975338934265657,0.027787730601652638,results\figures\eis_fits\Stack1\Whole_Stack\0.3Acm2\528Cycles_condition_5_Real_Ageing_EIS-5-0_3.png
Stack1,528Cycles,528,5,0.3,data\Stack1\EIS\528Cycles\Real_Ageing_EIS-5-0_3.xlsx,Sheet2,Cell 01,ok,0.00033192,0.00019165118831314956,0.00014054718898420828,0.0024617207659914085,0.002602267954975617,1.833022629017387e-05,1.5995775548547365e-05,0.0002619247828052537,-1.531507008022195e-05,7.192308012316213e-05,0.0015775197135206246,-0.0004018510387575837,0.0012947978760327345,results\figures\eis_fits\Stack1\Cell_01\0.3Acm2\528Cycles_condition_5_Real_Ageing_EIS-5-0_3.png
Stack1,528Cycles,528,5,0.3,data\Stack1\EIS\528Cycles\Real_Ageing_EIS-5-0_3.xlsx,Sheet3,Cell 03,ok,0.0003519,0.00018744711150375838,0.00014589217413500086,0.002455787489364548,0.002601679663499549,1.2954471792945674e-05,1.1323588984263545e-05,0.0002603931985712588,3.6998002578146356e-05,8.179232123635982e-05,0.0015839504399289945,-0.00042459444248851814,0.0012992318841615583,results\figures\eis_fits\Stack1\Cell_03\0.3Acm2\528Cycles_condition_5_Real_Ageing_EIS-5-0_3.png
Stack1,528Cycles,528,5,0.3,data\Stack1\EIS\528Cycles\Real_Ageing_EIS-5-0_3.xlsx,Sheet4,Cell 05,ok,0.00036061,0.00029894907659239276,3.62223672710408e-05,0.002254893806173803,0.0022911161734448437,7.730527509037852e-06,1.700740677459747e-05,0.00031706026022791314,3.084362665754494e-05,3.5767922473489554e-05,0.0015047409019662119,-0.0003209830764093169,0.001172248546436051,results\figures\eis_fits\Stack1\Cell_05\0.3Acm2\528Cycles_condition_5_Real_Ageing_EIS-5-0_3.png
Stack1,528Cycles,528,5,0.3,data\Stack1\EIS\528Cycles\Real_Ageing_EIS-5-0_3.xlsx,Sheet5,Cell 10,ok,0.00033975,0.0002777728991232187,0.00011632484947521992,0.002822383433253104,0.0029387082827283238,1.9142127810629617e-05,1.1904667206887085e-05,0.00033593532386082866,-8.430086922206645e-05,0.00010241828060924521,0.0017641977287451236,-0.0005826904092087066,0.0015267580600930863,results\figures\eis_fits\Stack1\Cell_10\0.3Acm2\528Cycles_condition_5_Real_Ageing_EIS-5-0_3.png
Stack1,528Cycles,528,5,0.3,data\Stack1\EIS\528Cycles\Real_Ageing_EIS-5-0_3.xlsx,Sheet6,Cell 15,ok,0.0003798,0.0003157447084464422,0.00027981321739591313,0.0024327840521673498,0.002712597269563263,1.33409765894046e-05,1.742304444720089e-05,0.00045565131714439875,-5.899359370871487e-05,0.00015183577725961711,0.0016008296350291172,-0.00035446694736509447,0.0012669871261754306,results\figures\eis_fits\Stack1\Cell_15\0.3Acm2\528Cycles_condition_5_Real_Ageing_EIS-5-0_3.png
Stack1,528Cycles,528,5,0.3,data\Stack1\EIS\528Cycles\Real_Ageing_EIS-5-0_3.xlsx,Sheet7,Cell 20,ok,0.00036641,0.00010689984437031783,0.0002435312308803637,0.002307437595806313,0.002550968826686677,1.81455793379287e-05,2.0115987224095444e-05,0.00022866545981049967,4.088138426027013e-06,0.00012183422335007766,0.0015420031307345154,-0.00029580079101908404,0.0011910353364206372,results\figures\eis_fits\Stack1\Cell_20\0.3Acm2\528Cycles_condition_5_Real_Ageing_EIS-5-0_3.png
Stack1,528Cycles,528,5,0.3,data\Stack1\EIS\528Cycles\Real_Ageing_EIS-5-0_3.xlsx,Sheet8,Cell 22,ok,0.00036453,0.00026524292500177467,0.00014098653036150827,0.0018114644771906135,0.0019524510075521217,2.357187339360902e-05,3.131571893789027e-05,0.0003357361901825288,-6.894236972968134e-05,9.86019816220151e-05,0.0012990017292524839,-0.0001753908296615427,0.0009225577657579118,results\figures\eis_fits\Stack1\Cell_22\0.3Acm2\528Cycles_condition_5_Real_Ageing_EIS-5-0_3.png
Stack1,528Cycles,528,5,0.3,data\Stack1\EIS\528Cycles\Real_Ageing_EIS-5-0_3.xlsx,Sheet9,Cell 24,ok,0.00045607,0.0003263697623026471,0.0002949958860927567,0.0019184063194294778,0.0022134022055222344,2.156599163601918e-05,1.4231159780173668e-05,0.00047386770534902544,-2.607573066082126e-05,0.00014978513588606972,0.0013977653713661557,-0.0001730329216955294,0.0009746851253595851,results\figures\eis_fits\Stack1\Cell_24\0.3Acm2\528Cycles_condition_5_Real_Ageing_EIS-5-0_3.png
