Repository: DoctorVitus/Realistic_accelerated_stress_tests_for_PEMFCs

# Generated Results

This folder contains visualization-only outputs generated from the original dataset.

- EIS individual plots: 801
- Polarization individual plots: 7

No resistance extraction or curve-fitting-derived parameter table is included.

## Main folders

- `figures/eis/individual/`: one Nyquist plot per EIS workbook sheet.
- `figures/eis/by_condition/`: grouped Nyquist plots by stack, sheet, condition, and current density.
- `figures/polarization/individual/`: one polarization plot per polarization workbook.
- `figures/polarization/by_stack/`: grouped average-voltage polarization curves by stack.
- `tables/`: plot index tables and cleaned plotting points.

File: results/tables/polarization_curve_points.csv (part 3 of 3)
stack,cycle_label,cycles,file,Cmon_Current (A/cm^2),Cell1 (mV),Cell10 (mV),Cell15 (mV),Cell24 (mV),Minimum_Voltage (mV),Average_Voltage (mV),Maximum_Voltage (mV)
Stack2,120Cycles,120,data\Realistic accelerated stress tests for PEM fuel cells Test procedure development based on standardized automotive driving cycles\Stack2\PolCurves\RealAgeing_PC_120Cycles_1.xlsx,0.699258461538463,662.019834710744,675.859504132232,675.145454545454,687.340495867769,662.092561983471,676.220661157025,687.390082644628
Stack2,120Cycles,120,data\Realistic accelerated stress tests for PEM fuel cells Test procedure development based on standardized automotive driving cycles\Stack2\PolCurves\RealAgeing_PC_120Cycles_1.xlsx,0.799303076923077,645.872727272728,657.380165289256,656.345454545455,668.990082644628,645.813223140496,658.264462809918,669.185123966942
Stack2,120Cycles,120,data\Realistic accelerated stress tests for PEM fuel cells Test procedure development based on standardized automotive driving cycles\Stack2\PolCurves\RealAgeing_PC_120Cycles_1.xlsx,0.899544615384615,626.887603305785,638.669421487603,640.484297520661,647.882644628099,626.909090909091,640.161983471075,648.185123966942
Stack2,120Cycles,120,data\Realistic accelerated stress tests for PEM fuel cells Test procedure development based on standardized automotive driving cycles\Stack2\PolCurves\RealAgeing_PC_120Cycles_1.xlsx,0.998846357279082,608.428099173554,620.138842975206,621.573553719008,626.586776859504,608.479338842975,621.448760330579,629.406611570248
Stack2,120Cycles,120,data\Realistic accelerated stress tests for PEM fuel cells Test procedure development based on standardized automotive driving cycles\Stack2\PolCurves\RealAgeing_PC_120Cycles_1.xlsx,1.0994358974359,590.945454545454,599.957024793389,601.846280991736,602.459504132231,591.031404958677,601.521487603306,609.054545454545
Stack2,120Cycles,120,data\Realistic accelerated stress tests for PEM fuel cells Test procedure development based on standardized automotive driving cycles\Stack2\PolCurves\RealAgeing_PC_120Cycles_1.xlsx,1.19961179487179,572.314049586778,579.082644628099,579.763636363636,578.600000000001,572.365289256199,580.919008264463,589.990082644628
Stack2,120Cycles,120,data\Realistic accelerated stress tests for PEM fuel cells Test procedure development based on standardized automotive driving cycles\Stack2\PolCurves\RealAgeing_PC_120Cycles_1.xlsx,1.2991958974359,554.026446280992,553.965289256198,558.161983471074,551.528925619835,549.557024793389,557.76694214876,568.142148760331
Stack2,120Cycles,120,data\Realistic accelerated stress tests for PEM fuel cells Test procedure development based on standardized automotive driving cycles\Stack2\PolCurves\RealAgeing_PC_120Cycles_1.xlsx,1.39937179487179,531.676033057851,525.213223140495,532.042975206612,518.793388429752,518.723966942148,531.87438016529,543.095867768595
Stack2,120Cycles,120,data\Realistic accelerated stress tests for PEM fuel cells Test procedure development based on standardized automotive driving cycles\Stack2\PolCurves\RealAgeing_PC_120Cycles_1.xlsx,1.49889025641026,506.986776859504,495.370247933885,504.647933884298,482.459504132231,482.482644628099,502.125619834711,515.434710743801
Stack2,120Cycles,120,data\Realistic accelerated stress tests for PEM fuel cells Test procedure development based on standardized automotive driving cycles\Stack2\PolCurves\RealAgeing_PC_120Cycles_1.xlsx,1.59908731087095,475.393388429753,460.961983471075,472.170247933885,439.186776859504,439.117355371901,468.878512396694,485.188429752066
Stack2,449Cycles,449,data\Realistic accelerated stress tests for PEM fuel cells Test procedure development based on standardized automotive driving cycles\Stack2\PolCurves\RealAgeing_PC_449Cycles_1.xlsx,1.59906615384616,454.526050420168,430.959663865546,447.30756302521,406.036974789916,406.036974789916,442.218487394958,460.339495798319
Stack2,449Cycles,449,data\Realistic accelerated stress tests for PEM fuel cells Test procedure development based on standardized automotive driving cycles\Stack2\PolCurves\RealAgeing_PC_449Cycles_1.xlsx,1.49889025641026,487.804958677686,474.092561983471,484.246280991735,455.847933884297,455.847933884297,481.748760330579,497.80826446281
Stack2,449Cycles,449,data\Realistic accelerated stress tests for PEM fuel cells Test procedure development based on standardized automotive driving cycles\Stack2\PolCurves\RealAgeing_PC_449Cycles_1.xlsx,1.39937179487179,518.515702479339,507.47603305785,515.320661157024,493.760330578512,493.760330578512,513.433057851239,526.904132231405
Stack2,449Cycles,449,data\Realistic accelerated stress tests for PEM fuel cells Test procedure development based on standardized automotive driving cycles\Stack2\PolCurves\RealAgeing_PC_449Cycles_1.xlsx,1.29913025641025,545.485950413223,537.83305785124,542.15867768595,529.710743801652,529.710743801652,541.439669421488,552.038016528925
Stack2,449Cycles,449,data\Realistic accelerated stress tests for PEM fuel cells Test procedure development based on standardized automotive driving cycles\Stack2\PolCurves\RealAgeing_PC_449Cycles_1.xlsx,1.19895435897436,570.499173553718,563.04958677686,566.211570247935,559.614876033058,558.909090909091,566.496694214876,575.583471074381
Stack2,449Cycles,449,data\Realistic accelerated stress tests for PEM fuel cells Test procedure development based on standardized automotive driving cycles\Stack2\PolCurves\RealAgeing_PC_449Cycles_1.xlsx,1.09877846153846,596.538842975206,590.986776859504,592.323966942149,590.677685950413,586.304132231405,593.232231404959,601.047933884298
Stack2,449Cycles,449,data\Realistic accelerated stress tests for PEM fuel cells Test procedure development based on standardized automotive driving cycles\Stack2\PolCurves\RealAgeing_PC_449Cycles_1.xlsx,0.998536923076925,617.548760330578,614.618181818182,613.419834710743,617.056198347107,609.038016528926,615.609090909091,622.442975206612
Stack2,449Cycles,449,data\Realistic accelerated stress tests for PEM fuel cells Test procedure development based on standardized automotive driving cycles\Stack2\PolCurves\RealAgeing_PC_449Cycles_1.xlsx,0.899544615384615,636.611570247934,636.371900826446,633.604958677686,639.955371900827,630.049586776859,636.602479338843,643.135537190082
Stack2,449Cycles,449,data\Realistic accelerated stress tests for PEM fuel cells Test procedure development based on standardized automotive driving cycles\Stack2\PolCurves\RealAgeing_PC_449Cycles_1.xlsx,0.799303076923077,654.107438016528,659.089256198348,653.742148760331,662.123966942149,651.545454545455,657.503305785124,664.153719008265
Stack2,449Cycles,449,data\Realistic accelerated stress tests for PEM fuel cells Test procedure development based on standardized automotive driving cycles\Stack2\PolCurves\RealAgeing_PC_449Cycles_1.xlsx,0.699258461538463,671.381818181819,677.294214876033,674.876033057851,681.309090909091,670.990082644628,676.886776859504,683.388429752067
Stack2,449Cycles,449,data\Realistic accelerated stress tests for PEM fuel cells Test procedure development based on standardized automotive driving cycles\Stack2\PolCurves\RealAgeing_PC_449Cycles_1.xlsx,0.598951282051283,689.034710743802,696.839669421488,693.568595041322,701.079338842975,688.93388429752,695.980165289256,702.269421487604
Stack2,449Cycles,449,data\Realistic accelerated stress tests for PEM fuel cells Test procedure development based on standardized automotive driving cycles\Stack2\PolCurves\RealAgeing_PC_449Cycles_1.xlsx,0.498841538461539,709.201652892562,717.423140495867,714.305785123967,718.935537190082,709.143801652893,716.004132231405,721.932231404959
Stack2,449Cycles,449,data\Realistic accelerated stress tests for PEM fuel cells Test procedure development based on standardized automotive driving cycles\Stack2\PolCurves\RealAgeing_PC_449Cycles_1.xlsx,0.399980000000001,728.469421487603,737.973553719009,733.993388429752,734.757024793388,728.421487603306,735.615702479339,741.528925619835
Stack2,449Cycles,449,data\Realistic accelerated stress tests for PEM fuel cells Test procedure development based on standardized automotive driving cycles\Stack2\PolCurves\RealAgeing_PC_449Cycles_1.xlsx,0.29914717948718,751.695867768596,759.236363636364,756.466115702479,751.304132231405,750.842975206611,757.504958677686,764.47438016529
Stack2,449Cycles,449,data\Realistic accelerated stress tests for PEM fuel cells Test procedure development based on standardized automotive driving cycles\Stack2\PolCurves\RealAgeing_PC_449Cycles_1.xlsx,0.199628717948718,782.740983606558,792.013114754099,788.56393442623,790.203278688525,782.698360655738,789.503278688525,795.039344262295
Stack2,449Cycles,449,data\Realistic accelerated stress tests for PEM fuel cells Test procedure development based on standardized automotive driving cycles\Stack2\PolCurves\RealAgeing_PC_449Cycles_1.xlsx,0.0987297435897436,820.842622950819,830.914754098361,827.390163934426,831.396721311476,820.793442622951,828.295081967213,833.573770491803
Stack2,449Cycles,449,data\Realistic accelerated stress tests for PEM fuel cells Test procedure development based on standardized automotive driving cycles\Stack2\PolCurves\RealAgeing_PC_449Cycles_1.xlsx,0.0789441025641025,828.580327868852,838.898360655738,835.196721311476,839.688524590164,828.508196721311,836.222950819672,841.28524590164
Stack2,449Cycles,449,data\Realistic accelerated stress tests for PEM fuel cells Test procedure development based on standardized automotive driving cycles\Stack2\PolCurves\RealAgeing_PC_449Cycles_1.xlsx,0.0592246153846154,842.219047619048,852.52380952381,849.695238095238,853.32380952381,842.228571428572,849.952380952381,854.742857142857
Stack2,449Cycles,449,data\Realistic accelerated stress tests for PEM fuel cells Test procedure development based on standardized automotive driving cycles\Stack2\PolCurves\RealAgeing_PC_449Cycles_1.xlsx,0.0394394871794872,858.571428571429,869.619047619048,865.219047619048,869.809523809524,858.447619047619,865.895238095238,870.619047619048
Stack2,449Cycles,449,data\Realistic accelerated stress tests for PEM fuel cells Test procedure development based on standardized automotive driving cycles\Stack2\PolCurves\RealAgeing_PC_449Cycles_1.xlsx,0.0189307692307692,882.161904761905,892.133333333333,888.561904761905,893.161904761905,882.009523809524,889.161904761905,893.561904761905
Stack2,449Cycles,449,data\Realistic accelerated stress tests for PEM fuel cells Test procedure development based on standardized automotive driving cycles\Stack2\PolCurves\RealAgeing_PC_449Cycles_1.xlsx,0.00308923076923077,925.65,935.3,931.7,935.4,925.85,932.141666666667,936.333333333333
Stack2,449Cycles,449,data\Realistic accelerated stress tests for PEM fuel cells Test procedure development based on standardized automotive driving cycles\Stack2\PolCurves\RealAgeing_PC_449Cycles_1.xlsx,0.0189307692307692,875.857142857143,885.390476190476,882.104761904762,885.752380952381,875.742857142857,882.519047619048,886.980952380953
Stack2,449Cycles,449,data\Realistic accelerated stress tests for PEM fuel cells Test procedure development based on standardized automotive driving cycles\Stack2\PolCurves\RealAgeing_PC_449Cycles_1.xlsx,0.0387820512820513,848.523809523809,858.466666666667,855.523809523809,859.190476190476,848.561904761905,855.885714285714,860.533333333333
Stack2,449Cycles,449,data\Realistic accelerated stress tests for PEM fuel cells Test procedure development based on standardized automotive driving cycles\Stack2\PolCurves\RealAgeing_PC_449Cycles_1.xlsx,0.0592246153846154,830.933333333333,842.295238095238,837.619047619048,841.628571428572,830.790476190476,838.433333333333,843.32380952381
Stack2,449Cycles,449,data\Realistic accelerated stress tests for PEM fuel cells Test procedure development based on standardized automotive driving cycles\Stack2\PolCurves\RealAgeing_PC_449Cycles_1.xlsx,0.0789441025641025,817.888524590164,828.222950819672,824.908196721311,828.567213114755,817.970491803279,825.590163934426,830.783606557377
Stack2,449Cycles,449,data\Realistic accelerated stress tests for PEM fuel cells Test procedure development based on standardized automotive driving cycles\Stack2\PolCurves\RealAgeing_PC_449Cycles_1.xlsx,0.0987297435897436,807.354098360656,817.47868852459,814.298360655739,816.495081967213,807.416393442623,814.904918032787,820.285245901639
Stack2,449Cycles,449,data\Realistic accelerated stress tests for PEM fuel cells Test procedure development based on standardized automotive driving cycles\Stack2\PolCurves\RealAgeing_PC_449Cycles_1.xlsx,0.199602690205969,765.704918032787,773.96393442623,771.160655737705,767.065573770492,765.708196721312,771.944262295082,778.527868852459
Stack2,449Cycles,449,data\Realistic accelerated stress tests for PEM fuel cells Test procedure development based on standardized automotive driving cycles\Stack2\PolCurves\RealAgeing_PC_449Cycles_1.xlsx,0.299188034897329,738.882157676347,745.855601659752,743.171784232365,734.747717842324,734.675518672199,743.922821576764,751.506224066388
Stack2,449Cycles,449,data\Realistic accelerated stress tests for PEM fuel cells Test procedure development based on standardized automotive driving cycles\Stack2\PolCurves\RealAgeing_PC_449Cycles_1.xlsx,0.399191282051283,715.692946058089,723.141078838173,720.410788381742,719.323651452281,714.029875518671,721.849377593361,728.49958506224
Stack2,449Cycles,449,data\Realistic accelerated stress tests for PEM fuel cells Test procedure development based on standardized automotive driving cycles\Stack2\PolCurves\RealAgeing_PC_449Cycles_1.xlsx,0.501470769230771,693.395020746887,698.608298755188,697.40082987552,706.819917012448,693.308713692945,699.499170124481,707.878008298755
Stack2,449Cycles,449,data\Realistic accelerated stress tests for PEM fuel cells Test procedure development based on standardized automotive driving cycles\Stack2\PolCurves\RealAgeing_PC_449Cycles_1.xlsx,0.598951282051283,670.375206611571,676.347107438017,673.519008264463,681.363636363637,670.107438016529,675.363636363637,681.834710743802
Stack2,449Cycles,449,data\Realistic accelerated stress tests for PEM fuel cells Test procedure development based on standardized automotive driving cycles\Stack2\PolCurves\RealAgeing_PC_449Cycles_1.xlsx,0.699258461538463,650.261157024794,653.497520661157,652.0,660.811570247934,649.004958677686,654.722314049587,662.003305785124
Stack2,449Cycles,449,data\Realistic accelerated stress tests for PEM fuel cells Test procedure development based on standardized automotive driving cycles\Stack2\PolCurves\RealAgeing_PC_449Cycles_1.xlsx,0.799303076923077,631.287603305785,638.193388429752,635.223140495868,644.259504132232,630.310743801653,637.024793388429,644.287603305786
Stack2,449Cycles,449,data\Realistic accelerated stress tests for PEM fuel cells Test procedure development based on standardized automotive driving cycles\Stack2\PolCurves\RealAgeing_PC_449Cycles_1.xlsx,0.899544615384615,613.704132231405,618.38347107438,615.641322314049,623.743801652893,612.004958677686,617.881818181818,625.01652892562
Stack2,449Cycles,449,data\Realistic accelerated stress tests for PEM fuel cells Test procedure development based on standardized automotive driving cycles\Stack2\PolCurves\RealAgeing_PC_449Cycles_1.xlsx,0.998536923076925,594.694214876033,595.84958677686,594.540495867769,603.839669421488,592.781818181818,598.615702479339,605.277685950413
Stack2,449Cycles,449,data\Realistic accelerated stress tests for PEM fuel cells Test procedure development based on standardized automotive driving cycles\Stack2\PolCurves\RealAgeing_PC_449Cycles_1.xlsx,1.09919590591227,575.042975206612,576.628099173553,575.804958677686,580.323966942148,571.829752066116,577.97520661157,584.464462809917
Stack2,449Cycles,449,data\Realistic accelerated stress tests for PEM fuel cells Test procedure development based on standardized automotive driving cycles\Stack2\PolCurves\RealAgeing_PC_449Cycles_1.xlsx,1.19958087306633,556.649586776859,554.135537190083,553.161983471074,552.83305785124,548.183471074381,555.596694214876,565.223140495868
Stack2,449Cycles,449,data\Realistic accelerated stress tests for PEM fuel cells Test procedure development based on standardized automotive driving cycles\Stack2\PolCurves\RealAgeing_PC_449Cycles_1.xlsx,1.29913025641025,536.128925619835,525.497520661157,528.426446280992,520.395041322314,520.385123966942,530.542148760331,541.720661157026
Stack2,449Cycles,449,data\Realistic accelerated stress tests for PEM fuel cells Test procedure development based on standardized automotive driving cycles\Stack2\PolCurves\RealAgeing_PC_449Cycles_1.xlsx,1.39937179487179,513.504132231405,498.611570247934,504.204958677686,486.395041322314,486.414876033058,503.671900826446,515.909090909091
Stack2,449Cycles,449,data\Realistic accelerated stress tests for PEM fuel cells Test procedure development based on standardized automotive driving cycles\Stack2\PolCurves\RealAgeing_PC_449Cycles_1.xlsx,1.49889025641026,485.560330578513,467.557024793388,476.995041322315,446.201652892562,446.22479338843,473.980991735537,489.195041322313
Stack2,449Cycles,449,data\Realistic accelerated stress tests for PEM fuel cells Test procedure development based on standardized automotive driving cycles\Stack2\PolCurves\RealAgeing_PC_449Cycles_1.xlsx,1.59906615384616,451.829752066115,430.285950413224,444.221487603306,398.523966942149,398.552066115703,439.265289256198,458.684297520661
