Repository: DoctorVitus/Realistic_accelerated_stress_tests_for_PEMFCs

# Generated Results

This folder contains visualization-only outputs generated from the original dataset.

- EIS individual plots: 801
- Polarization individual plots: 7

No resistance extraction or curve-fitting-derived parameter table is included.

## Main folders

- `figures/eis/individual/`: one Nyquist plot per EIS workbook sheet.
- `figures/eis/by_condition/`: grouped Nyquist plots by stack, sheet, condition, and current density.
- `figures/polarization/individual/`: one polarization plot per polarization workbook.
- `figures/polarization/by_stack/`: grouped average-voltage polarization curves by stack.
- `tables/`: plot index tables and cleaned plotting points.

File: results/tables/eis_fit_parameters.csv (part 5 of 10)
stack,cycle_label,cycles,condition,current_density_A_cm2,file,sheet,sheet_label,fit_status,split_z_re_ohm,R_ohm_ohm,R_anode_ct_ohm,R_cathode_ct_ohm,R_total_fit_ohm,anode_fit_rmse,cathode_fit_rmse,anode_center_x,anode_center_y,anode_radius,cathode_center_x,cathode_center_y,cathode_radius,figure
Stack1,58Cycles,58,2,0.7,data\Stack1\EIS\58Cycles\Real_Ageing_EIS-2-0_7.xlsx,Sheet5,Cell 10,ok,0.00084573,0.00033047005966326394,0.0012050401507053997,0.0009968881671843794,0.0022019283178897793,9.393336571921774e-06,3.971328367767853e-05,0.0009329901350159638,-0.00030268483896124065,0.0006742763179439237,0.0012018817924999703,0.0007973889835507469,0.0004984440835921897,results\figures\eis_fits\Stack1\Cell_10\0.7Acm2\58Cycles_condition_2_Real_Ageing_EIS-2-0_7.png
Stack1,58Cycles,58,2,0.7,data\Stack1\EIS\58Cycles\Real_Ageing_EIS-2-0_7.xlsx,Sheet6,Cell 15,ok,0.00043121,0.00032737776808325494,0.00016600418072572129,0.0015136873337754288,0.00167969151450115,1.426349181480538e-05,3.6316588291309915e-05,0.00041037985844611557,2.340402502937361e-05,8.623859572244918e-05,0.0010650316060100643,-0.0005310519184864173,0.0009245693463641037,results\figures\eis_fits\Stack1\Cell_15\0.7Acm2\58Cycles_condition_2_Real_Ageing_EIS-2-0_7.png
Stack1,58Cycles,58,2,0.7,data\Stack1\EIS\58Cycles\Real_Ageing_EIS-2-0_7.xlsx,Sheet7,Cell 20,ok,0.00084312,0.0003345579986367345,0.0010798459064284632,0.0008727447354112141,0.0019525906418396773,1.2293225155022128e-05,4.882271307395167e-05,0.0008744809518509661,-0.00023107372253397817,0.0005872919722363718,0.001205231191060868,0.00073322438689423,0.00043637236770560704,results\figures\eis_fits\Stack1\Cell_20\0.7Acm2\58Cycles_condition_2_Real_Ageing_EIS-2-0_7.png
Stack1,58Cycles,58,2,0.7,data\Stack1\EIS\58Cycles\Real_Ageing_EIS-2-0_7.xlsx,Sheet8,Cell 22,ok,0.0010504,0.00032871651604646375,0.001113110684537839,0.000681595722483388,0.0017947064070212271,8.99084869646794e-06,2.399123809457691e-05,0.0008852718583153833,-0.00026268067298593434,0.000615430731251225,0.0013167517775378355,3.890146496908099e-05,0.00034301094181330945,results\figures\eis_fits\Stack1\Cell_22\0.7Acm2\58Cycles_condition_2_Real_Ageing_EIS-2-0_7.png
Stack1,58Cycles,58,2,0.7,data\Stack1\EIS\58Cycles\Real_Ageing_EIS-2-0_7.xlsx,Sheet9,Cell 24,ok,0.00098562,0.0003305514838389872,0.0010382487642183545,0.0006851886965470781,0.0017234374607654327,1.7314853931237903e-05,4.142945175514112e-05,0.0008496758659481645,-0.0002305406240199973,0.0005680132951118,0.0012832813257178466,4.0233357152827846e-05,0.0003449487070518717,results\figures\eis_fits\Stack1\Cell_24\0.7Acm2\58Cycles_condition_2_Real_Ageing_EIS-2-0_7.png
Stack1,58Cycles,58,3,0.3,data\Stack1\EIS\58Cycles\Real_Ageing_EIS-3-0_3.xlsx,Sheet1,Whole Stack,ok,0.012841,0.0,0.00611302071732891,0.035235760076004284,0.04134878079333319,0.0005307710092438459,0.0004170786352925009,0.002898490847605413,0.009125571961107425,0.009623841186863649,0.027136308520776187,-0.005412288816614178,0.018430479301089302,results\figures\eis_fits\Stack1\Whole_Stack\0.3Acm2\58Cycles_condition_3_Real_Ageing_EIS-3-0_3.png
Stack1,58Cycles,58,3,0.3,data\Stack1\EIS\58Cycles\Real_Ageing_EIS-3-0_3.xlsx,Sheet2,Cell 01,ok,0.00032303,0.00022728780592754563,9.865129722607897e-05,0.0014835428670295873,0.0015821941642556662,1.2769109155979385e-05,1.332911979208483e-05,0.0002766134545405851,-8.776330924741618e-06,5.010033528428348e-05,0.0010737681018190596,-0.00027482353256069384,0.0007910454055411299,results\figures\eis_fits\Stack1\Cell_01\0.3Acm2\58Cycles_condition_3_Real_Ageing_EIS-3-0_3.png
Stack1,58Cycles,58,3,0.3,data\Stack1\EIS\58Cycles\Real_Ageing_EIS-3-0_3.xlsx,Sheet3,Cell 03,ok,0.00037602,0.00021977627239290698,9.737375502484723e-05,0.0014308837969999506,0.001528257552024798,1.3297919129345098e-05,1.1140100160045561e-05,0.0002684631499053306,7.482222987605399e-05,8.926801289115159e-05,0.0010872572096691036,-0.00021188318313594134,0.0007461578877322599,results\figures\eis_fits\Stack1\Cell_03\0.3Acm2\58Cycles_condition_3_Real_Ageing_EIS-3-0_3.png
Stack1,58Cycles,58,3,0.3,data\Stack1\EIS\58Cycles\Real_Ageing_EIS-3-0_3.xlsx,Sheet4,Cell 05,ok,0.00045559,0.00033002944360365773,0.0002783838621903269,0.0014211580412307925,0.0016995419034211193,2.2702971061850576e-05,4.320740875442225e-06,0.00046922137469882115,-1.9490595369512637e-05,0.00014054990924884582,0.0011111533394777755,-0.00019701906563653255,0.0007373866399406949,results\figures\eis_fits\Stack1\Cell_05\0.3Acm2\58Cycles_condition_3_Real_Ageing_EIS-3-0_3.png
Stack1,58Cycles,58,3,0.3,data\Stack1\EIS\58Cycles\Real_Ageing_EIS-3-0_3.xlsx,Sheet5,Cell 10,ok,0.00034161,0.00017028169662253813,0.00016492040223942649,0.00150995567505279,0.0016748760772922165,3.7426267450947264e-05,1.9435077736285758e-05,0.00025274189774225137,-6.923917400246676e-05,0.00010767426798101498,0.0011124744660975362,-0.00027146100552453647,0.0008022983314680544,results\figures\eis_fits\Stack1\Cell_10\0.3Acm2\58Cycles_condition_3_Real_Ageing_EIS-3-0_3.png
Stack1,58Cycles,58,3,0.3,data\Stack1\EIS\58Cycles\Real_Ageing_EIS-3-0_3.xlsx,Sheet6,Cell 15,ok,0.00033418,0.00025211220656435007,7.987591527963482e-05,0.0016073672037891942,0.001687243119068829,6.209954804473635e-06,1.8644884883239816e-05,0.0002920501642041675,3.5387837644380358e-06,4.0094431670386596e-05,0.001144366263449906,-0.00033901272935955656,0.000872259687605755,results\figures\eis_fits\Stack1\Cell_15\0.3Acm2\58Cycles_condition_3_Real_Ageing_EIS-3-0_3.png
Stack1,58Cycles,58,3,0.3,data\Stack1\EIS\58Cycles\Real_Ageing_EIS-3-0_3.xlsx,Sheet7,Cell 20,ok,0.00035247,0.00023446158231504687,0.00011930007004714628,0.0015371539088752325,0.001656453978922379,1.4814582484170829e-05,1.6366426106170624e-05,0.00029411161733862,-2.005578228305274e-05,6.293139980406216e-05,0.0011312260426486606,-0.00027470803765668314,0.0008161954673028926,results\figures\eis_fits\Stack1\Cell_20\0.3Acm2\58Cycles_condition_3_Real_Ageing_EIS-3-0_3.png
Stack1,58Cycles,58,3,0.3,data\Stack1\EIS\58Cycles\Real_Ageing_EIS-3-0_3.xlsx,Sheet8,Cell 22,ok,0.00032844,0.00023328636279443602,8.928595164758316e-05,0.0016109589774517554,0.0017002449290993385,1.713859642838833e-05,1.3539267466905849e-05,0.0002779293386182276,-1.2286484152211248e-05,4.630283990454773e-05,0.0011475007387726907,-0.0003650881121883357,0.0008843565663347245,results\figures\eis_fits\Stack1\Cell_22\0.3Acm2\58Cycles_condition_3_Real_Ageing_EIS-3-0_3.png
Stack1,58Cycles,58,3,0.3,data\Stack1\EIS\58Cycles\Real_Ageing_EIS-3-0_3.xlsx,Sheet9,Cell 24,ok,0.00045114,0.0003314348460591081,0.00027683354697057347,0.0014597435824799606,0.001736577129450534,1.8432643664923074e-05,1.350907769298286e-05,0.0004698516195443948,-1.5163878947480173e-05,0.0001392449151919416,0.0011221000692057117,-0.0002396998935912779,0.0007682244923429136,results\figures\eis_fits\Stack1\Cell_24\0.3Acm2\58Cycles_condition_3_Real_Ageing_EIS-3-0_3.png
Stack1,58Cycles,58,3,0.7,data\Stack1\EIS\58Cycles\Real_Ageing_EIS-3-0_7.xlsx,Sheet1,Whole Stack,ok,0.0082904,0.0,0.027615455598185235,0.03949351939607381,0.06710897499425905,0.00024683282420123243,0.0005300582379434025,0.006261853131551153,0.014627634735852964,0.013807727799092617,0.027183438837784814,-0.014404005404558419,0.02444196985241907,results\figures\eis_fits\Stack1\Whole_Stack\0.7Acm2\58Cycles_condition_3_Real_Ageing_EIS-3-0_7.png
Stack1,58Cycles,58,3,0.7,data\Stack1\EIS\58Cycles\Real_Ageing_EIS-3-0_7.xlsx,Sheet2,Cell 01,ok,0.00082739,0.0003142310359498784,0.0011460990294996473,0.0016228498950149662,0.0027689489245146135,1.109734010524159e-05,1.7425502123268576e-05,0.000887280550699702,-0.0002611887376832523,0.0006297660700987146,0.0011103148087728367,0.0011671182765845387,0.0008114249475074831,results\figures\eis_fits\Stack1\Cell_01\0.7Acm2\58Cycles_condition_3_Real_Ageing_EIS-3-0_7.png
Stack1,58Cycles,58,3,0.7,data\Stack1\EIS\58Cycles\Real_Ageing_EIS-3-0_7.xlsx,Sheet3,Cell 03,ok,0.00047031,0.00033308283128043273,0.0003702141046084186,0.001713727262080248,0.0020839413666886666,9.28688095546172e-06,2.7575489716062365e-05,0.000518189883584642,-2.3460339253128915e-05,0.00018658780327402214,0.0011232280354446,-0.0006988458571377895,0.0011057128082092192,results\figures\eis_fits\Stack1\Cell_03\0.7Acm2\58Cycles_condition_3_Real_Ageing_EIS-3-0_7.png
Stack1,58Cycles,58,3,0.7,data\Stack1\EIS\58Cycles\Real_Ageing_EIS-3-0_7.xlsx,Sheet4,Cell 05,ok,0.0011877,0.00034387720299637495,0.0011597295774448831,0.000620901751924414,0.001780631329369297,1.0737014285777984e-05,5.9089142605309846e-06,0.0009237419917188165,-0.00027157774347276415,0.0006403105839745899,0.0013561345007071573,5.459353368989492e-05,0.0003152145306080469,results\figures\eis_fits\Stack1\Cell_05\0.7Acm2\58Cycles_condition_3_Real_Ageing_EIS-3-0_7.png
Stack1,58Cycles,58,3,0.7,data\Stack1\EIS\58Cycles\Real_Ageing_EIS-3-0_7.xlsx,Sheet5,Cell 10,ok,0.00086316,0.0003346440956189054,0.0012968428578663134,0.0015146035655846989,0.0028114464234510125,1.2413454231448539e-05,2.0728781819165775e-05,0.0009830655245520621,-0.0003406518758519952,0.0007324575414460554,0.0011610600494640756,0.001117541947037389,0.0007573017827923494,results\figures\eis_fits\Stack1\Cell_10\0.7Acm2\58Cycles_condition_3_Real_Ageing_EIS-3-0_7.png
Stack1,58Cycles,58,3,0.7,data\Stack1\EIS\58Cycles\Real_Ageing_EIS-3-0_7.xlsx,Sheet6,Cell 15,ok,0.00040911,0.00032963637013622854,0.00018208245882863223,0.0017839868818766043,0.0019660693407052366,1.0176546301604505e-05,2.957476429255327e-05,0.0004206775995505447,9.070183266279512e-06,9.14919323096525e-05,0.001188380121726445,-0.0006985828496981437,0.0011329917460287746,results\figures\eis_fits\Stack1\Cell_15\0.7Acm2\58Cycles_condition_3_Real_Ageing_EIS-3-0_7.png
Stack1,58Cycles,58,3,0.7,data\Stack1\EIS\58Cycles\Real_Ageing_EIS-3-0_7.xlsx,Sheet7,Cell 20,ok,0.00043103,0.00034051837171069233,0.0001375360405821553,0.001539671129735844,0.0016772071703179993,1.4734824725730088e-05,2.5751672900236648e-05,0.00040928639200177,2.1797123518183432e-05,7.213983094255913e-05,0.0010994344365580484,-0.0004927778633929666,0.0009140442109578999,results\figures\eis_fits\Stack1\Cell_20\0.7Acm2\58Cycles_condition_3_Real_Ageing_EIS-3-0_7.png
Stack1,58Cycles,58,3,0.7,data\Stack1\EIS\58Cycles\Real_Ageing_EIS-3-0_7.xlsx,Sheet8,Cell 22,ok,0.00048596,0.0003377835328317488,0.0003961643846810866,0.0017572264257508935,0.00215339081043198,8.87681541876175e-06,2.7740365867278577e-05,0.0005358657251722921,-2.6368780405835948e-05,0.00019982959616264852,0.0011502141454342054,-0.0007385318512275725,0.0011477763166736542,results\figures\eis_fits\Stack1\Cell_22\0.7Acm2\58Cycles_condition_3_Real_Ageing_EIS-3-0_7.png
Stack1,58Cycles,58,3,0.7,data\Stack1\EIS\58Cycles\Real_Ageing_EIS-3-0_7.xlsx,Sheet9,Cell 24,ok,0.00034755,0.00027838276035712446,6.777365313642941e-05,0.0016528899039255306,0.00172066355706196,1.2797528312276003e-05,2.3314780505088926e-05,0.00031226958692533917,-5.305674215325422e-06,3.429966754566917e-05,0.0011426426544334917,-0.0006079600842095354,0.0010259759853996598,results\figures\eis_fits\Stack1\Cell_24\0.7Acm2\58Cycles_condition_3_Real_Ageing_EIS-3-0_7.png
Stack1,58Cycles,58,5,0.3,data\Stack1\EIS\58Cycles\Real_Ageing_EIS-5-0_3.xlsx,Sheet1,Whole Stack,ok,0.013546,0.0,0.00777289914827962,0.03707513243887387,0.04484803158715349,0.0007056024253920933,6.446943493900064e-05,0.00251583504950037,0.009323628551413235,0.010101214761456147,0.02871097494293997,-0.004444689009953255,0.019062964662801236,results\figures\eis_fits\Stack1\Whole_Stack\0.3Acm2\58Cycles_condition_5_Real_Ageing_EIS-5-0_3.png
Stack1,58Cycles,58,5,0.3,data\Stack1\EIS\58Cycles\Real_Ageing_EIS-5-0_3.xlsx,Sheet2,Cell 01,ok,0.00033742,0.000292322952208949,7.917474603007642e-05,0.0016728432883990334,0.0017520180344291099,9.088919832344797e-06,1.8495749209143504e-05,0.00033191032522398716,-4.459385145580297e-06,3.98377486576287e-05,0.0011868135471214763,-0.00027020017616786405,0.0008789819691475859,results\figures\eis_fits\Stack1\Cell_01\0.3Acm2\58Cycles_condition_5_Real_Ageing_EIS-5-0_3.png
Stack1,58Cycles,58,5,0.3,data\Stack1\EIS\58Cycles\Real_Ageing_EIS-5-0_3.xlsx,Sheet3,Cell 03,ok,0.00044397,0.00032548231436083173,0.00036744466292935207,0.0015772366234565224,0.0019446812863858744,1.5961712515857918e-05,4.2384119093187485e-06,0.0005092046458255077,-5.668835785278729e-05,0.00019226925129843815,0.0011846599273098138,-0.00020974982596870536,0.0008160354349457106,results\figures\eis_fits\Stack1\Cell_03\0.3Acm2\58Cycles_condition_5_Real_Ageing_EIS-5-0_3.png
Stack1,58Cycles,58,5,0.3,data\Stack1\EIS\58Cycles\Real_Ageing_EIS-5-0_3.xlsx,Sheet4,Cell 05,ok,0.00035609,0.00016689475955647122,0.00017897320253724893,0.0016722414786685502,0.0018512146812057991,1.662805439936847e-05,1.4345744681711363e-05,0.0002563813608250957,1.165180649589204e-06,8.949418669699144e-05,0.0012023613915649782,-0.00029284304907646554,0.0008859203926636388,results\figures\eis_fits\Stack1\Cell_05\0.3Acm2\58Cycles_condition_5_Real_Ageing_EIS-5-0_3.png
Stack1,58Cycles,58,5,0.3,data\Stack1\EIS\58Cycles\Real_Ageing_EIS-5-0_3.xlsx,Sheet5,Cell 10,ok,0.00035406,0.0002692820786813309,9.064649987911975e-05,0.0017035003046875195,0.0017941468045666392,1.3115906214294556e-05,1.7294099472141005e-05,0.0003146053286208908,-1.9617110852951447e-05,4.9386516614363475e-05,0.001214910145078122,-0.0003005527938924125,0.0009032221786106412,results\figures\eis_fits\Stack1\Cell_10\0.3Acm2\58Cycles_condition_5_Real_Ageing_EIS-5-0_3.png
Stack1,58Cycles,58,5,0.3,data\Stack1\EIS\58Cycles\Real_Ageing_EIS-5-0_3.xlsx,Sheet6,Cell 15,ok,0.00046603,0.00033537278738755876,0.00019045863387405246,0.0016206332303402582,0.0018110918642143107,2.5344938093132122e-05,5.826234439784077e-06,0.000430602104324585,2.9099575414295754e-05,9.95761421907119e-05,0.001211634431406456,-0.00024305557976252604,0.0008459840611231825,results\figures\eis_fits\Stack1\Cell_15\0.3Acm2\58Cycles_condition_5_Real_Ageing_EIS-5-0_3.png
Stack1,58Cycles,58,5,0.3,data\Stack1\EIS\58Cycles\Real_Ageing_EIS-5-0_3.xlsx,Sheet7,Cell 20,ok,0.00036333,0.0002317590451307894,0.00014584704547072113,0.0015757042556713496,0.0017215513011420707,1.8312243916212637e-05,2.6384319253145774e-05,0.00030468256786614996,-6.525138547950848e-05,9.785491032712695e-05,0.0011757549792743634,-0.00020126565168403882,0.0008131536373176974,results\figures\eis_fits\Stack1\Cell_20\0.3Acm2\58Cycles_condition_5_Real_Ageing_EIS-5-0_3.png
Stack1,58Cycles,58,5,0.3,data\Stack1\EIS\58Cycles\Real_Ageing_EIS-5-0_3.xlsx,Sheet8,Cell 22,ok,0.00037862,8.700298947516969e-05,0.000268456915521536,0.00157648933728954,0.001844946252811076,1.9100869549017917e-05,2.1899702269744895e-05,0.0002212314472359377,2.1227841574432035e-05,0.00013589665238976075,0.0011795141648998546,-0.00022211521664153137,0.0008189412842875963,results\figures\eis_fits\Stack1\Cell_22\0.3Acm2\58Cycles_condition_5_Real_Ageing_EIS-5-0_3.png
Stack1,58Cycles,58,5,0.3,data\Stack1\EIS\58Cycles\Real_Ageing_EIS-5-0_3.xlsx,Sheet9,Cell 24,ok,0.00047966,0.0003376449878684975,0.00035961729153210164,0.0016108161419624049,0.0019704334334945065,1.8556367377981755e-05,5.392644140705317e-06,0.0005174536336345483,-3.329548974888983e-05,0.00018286535683348986,0.0012195525530404078,-0.00024101607905666685,0.0008406966820236125,results\figures\eis_fits\Stack1\Cell_24\0.3Acm2\58Cycles_condition_5_Real_Ageing_EIS-5-0_3.png
Stack1,58Cycles,58,5,0.7,data\Stack1\EIS\58Cycles\Real_Ageing_EIS-5-0_7.xlsx,Sheet1,Whole Stack,ok,0.0083393,0.0,0.01959973653095819,0.0409483981337554,0.06054813466471359,0.00016463734152624235,0.00039760623739376296,0.006678331230776641,0.010589990157846955,0.009799868265479095,0.028437353904429304,-0.011381337695105909,0.02342493703641857,results\figures\eis_fits\Stack1\Whole_Stack\0.7Acm2\58Cycles_condition_5_Real_Ageing_EIS-5-0_7.png
Stack1,58Cycles,58,5,0.7,data\Stack1\EIS\58Cycles\Real_Ageing_EIS-5-0_7.xlsx,Sheet2,Cell 01,ok,0.00042195,0.00031944244266016457,0.00023894697260370916,0.0013929361897349714,0.0016318831623386807,9.397966546860787e-06,1.800909703587292e-05,0.00043891592896201913,-1.6571813271848593e-07,0.00011947360123315503,0.0010807724835210672,-0.00019550559950610275,0.000723388033220474,results\figures\eis_fits\Stack1\Cell_01\0.7Acm2\58Cycles_condition_5_Real_Ageing_EIS-5-0_7.png
Stack1,58Cycles,58,5,0.7,data\Stack1\EIS\58Cycles\Real_Ageing_EIS-5-0_7.xlsx,Sheet3,Cell 03,ok,0.00033871,0.0003072950917700158,3.1612756884308736e-05,0.001535625079082672,0.0015672378359669807,6.014763885318932e-06,1.2575466575496186e-05,0.0003231014702121702,8.029872352466236e-06,1.7729084845346758e-05,0.0011082787424269358,-0.0003469032313144298,0.0008425425495328461,results\figures\eis_fits\Stack1\Cell_03\0.7Acm2\58Cycles_condition_5_Real_Ageing_EIS-5-0_7.png
Stack1,58Cycles,58,5,0.7,data\Stack1\EIS\58Cycles\Real_Ageing_EIS-5-0_7.xlsx,Sheet4,Cell 05,ok,0.00046293,0.000349914763760413,0.0001780303558864866,0.0015085592339646999,0.0016865895898511864,1.712936294136562e-05,2.174503782457405e-05,0.0004389299417036563,2.9342308539020977e-05,9.372658627447374e-05,0.0011185051127988845,-0.0003414645965892689,0.0008279709000435418,results\figures\eis_fits\Stack1\Cell_05\0.7Acm2\58Cycles_condition_5_Real_Ageing_EIS-5-0_7.png
Stack1,58Cycles,58,5,0.7,data\Stack1\EIS\58Cycles\Real_Ageing_EIS-5-0_7.xlsx,Sheet5,Cell 10,ok,0.00034335,0.0003232037423108211,2.3671054137708982e-05,0.0015663880941571764,0.0015900591482948853,7.743735851012417e-06,1.2755169373326971e-05,0.0003350392693796756,-4.762705820497178e-05,4.907561893911636e-05,0.001132221648404025,-0.00035740348932840994,0.000860889173798498,results\figures\eis_fits\Stack1\Cell_10\0.7Acm2\58Cycles_condition_5_Real_Ageing_EIS-5-0_7.png
Stack1,58Cycles,58,5,0.7,data\Stack1\EIS\58Cycles\Real_Ageing_EIS-5-0_7.xlsx,Sheet6,Cell 15,ok,0.00052329,0.00033834838401896163,0.0004553095841485961,0.0012060773305229524,0.0016613869146715485,1.3724270021366214e-05,5.073733601316781e-05,0.0005660031760932597,-2.211609417478162e-05,0.00022872653098392345,0.0011016202752706554,-6.834635532487854e-05,0.0006068993788813244,results\figures\eis_fits\Stack1\Cell_15\0.7Acm2\58Cycles_condition_5_Real_Ageing_EIS-5-0_7.png
Stack1,58Cycles,58,5,0.7,data\Stack1\EIS\58Cycles\Real_Ageing_EIS-5-0_7.xlsx,Sheet7,Cell 20,ok,0.00039177,0.00033705922936382677,9.952543470012966e-05,0.0015685300731285027,0.0016680555078286323,1.091225864060813e-05,1.1481663067218723e-05,0.0003868219467138916,1.2467834588253957e-05,5.1300827843052444e-05,0.0011461014531910882,-0.000339988001387936,0.0008547885637190578,results\figures\eis_fits\Stack1\Cell_20\0.7Acm2\58Cycles_condition_5_Real_Ageing_EIS-5-0_7.png
Stack1,58Cycles,58,5,0.7,data\Stack1\EIS\58Cycles\Real_Ageing_EIS-5-0_7.xlsx,Sheet8,Cell 22,ok,0.00045978,0.0003363771859195788,0.0003907363296551881,0.0013408681100957668,0.001731604439750955,7.201386002246299e-06,3.645027674208661e-05,0.0005317453507471729,-3.5049198157080374e-05,0.00019848719384271685,0.0010966011500371583,-0.00017886088232492705,0.0006938825818494076,results\figures\eis_fits\Stack1\Cell_22\0.7Acm2\58Cycles_condition_5_Real_Ageing_EIS-5-0_7.png
Stack1,58Cycles,58,5,0.7,data\Stack1\EIS\58Cycles\Real_Ageing_EIS-5-0_7.xlsx,Sheet9,Cell 24,ok,0.00046531,0.00033781237855700643,0.00022528453805578625,0.0016294245668115246,0.0018547091048673108,1.827465989054638e-05,2.3871293031974115e-05,0.0004504546475848996,8.362738289374882e-06,0.00011295227383036088,0.0011746918716397856,-0.00041661894832764135,0.000915055983444653,results\figures\eis_fits\Stack1\Cell_24\0.7Acm2\58Cycles_condition_5_Real_Ageing_EIS-5-0_7.png
Stack2,0_AfterBreakIn,0,1,0.3,data\Stack2\EIS\0_AfterBreakIn\Real_Ageing_EIS-1-0_3.xlsx,Sheet1,Whole Stack,ok,0.0119,0.002541847068397737,0.0025594714569500904,0.034047664885736476,0.036607136342686565,0.00041017466697312134,8.452244364128972e-05,0.003821582796872782,0.007943207367261137,0.008045636507700753,0.026819244096446884,-0.0037210620764673913,0.01742576179166285,results\figures\eis_fits\Stack2\Whole_Stack\0.3Acm2\0_AfterBreakIn_condition_1_Real_Ageing_EIS-1-0_3.png
Stack2,0_AfterBreakIn,0,1,0.3,data\Stack2\EIS\0_AfterBreakIn\Real_Ageing_EIS-1-0_3.xlsx,Sheet2,Cell 01,ok,0.00036507,0.00022492454760056753,0.00011550808017443626,0.0014744632599285026,0.0015899713401029388,2.5452556274331614e-05,1.5441612640498587e-05,0.00028267858768778566,3.619797679033249e-05,6.816027193394586e-05,0.0011083663736725857,-0.0002078386219923235,0.0007659682558771053,results\figures\eis_fits\Stack2\Cell_01\0.3Acm2\0_AfterBreakIn_condition_1_Real_Ageing_EIS-1-0_3.png
Stack2,0_AfterBreakIn,0,1,0.3,data\Stack2\EIS\0_AfterBreakIn\Real_Ageing_EIS-1-0_3.xlsx,Sheet3,Cell 03,ok,0.00034317,0.00021420799931617007,0.00011930812280612401,0.0015160700744006955,0.0016353781972068195,1.4947512067868437e-05,1.3136046814044626e-05,0.0002738620607192321,5.998771556169459e-06,5.9954918914659536e-05,0.0011054724368297077,-0.0002563211653067862,0.000800198511250528,results\figures\eis_fits\Stack2\Cell_03\0.3Acm2\0_AfterBreakIn_condition_1_Real_Ageing_EIS-1-0_3.png
Stack2,0_AfterBreakIn,0,1,0.3,data\Stack2\EIS\0_AfterBreakIn\Real_Ageing_EIS-1-0_3.xlsx,Sheet4,Cell 05,ok,0.00034604,0.0002316134426939347,0.0001147715878405081,0.001481740104061704,0.001596511691902212,8.815762345190411e-06,1.979783000856908e-05,0.00028899923661418876,-1.3323741840899547e-05,5.891223506624752e-05,0.0011009309034029871,-0.00022093452676620864,0.0007731109229040849,results\figures\eis_fits\Stack2\Cell_05\0.3Acm2\0_AfterBreakIn_condition_1_Real_Ageing_EIS-1-0_3.png
Stack2,0_AfterBreakIn,0,1,0.3,data\Stack2\EIS\0_AfterBreakIn\Real_Ageing_EIS-1-0_3.xlsx,Sheet5,Cell 10,ok,0.00033164,0.00010902954432951785,0.000219951927627327,0.001583442524894368,0.001803394452521695,3.725754849604706e-05,1.41235460792543e-05,0.00021900550814318135,8.192251708890795e-06,0.00011028066741186348,0.0011382353265446607,-0.00028964726908054075,0.0008430409823352469,results\figures\eis_fits\Stack2\Cell_10\0.3Acm2\0_AfterBreakIn_condition_1_Real_Ageing_EIS-1-0_3.png
Stack2,0_AfterBreakIn,0,1,0.3,data\Stack2\EIS\0_AfterBreakIn\Real_Ageing_EIS-1-0_3.xlsx,Sheet6,Cell 15,ok,0.00040229,0.000325427530436324,0.00022264610555903402,0.0014504894788825084,0.0016731355844415425,1.4516911301240088e-05,1.0746208410217808e-05,0.000436750583215841,-2.069884238331848e-05,0.00011323102117423737,0.001119282633244551,-0.00017823424570164015,0.0007468248646289472,results\figures\eis_fits\Stack2\Cell_15\0.3Acm2\0_AfterBreakIn_condition_1_Real_Ageing_EIS-1-0_3.png
Stack2,0_AfterBreakIn,0,1,0.3,data\Stack2\EIS\0_AfterBreakIn\Real_Ageing_EIS-1-0_3.xlsx,Sheet7,Cell 20,ok,0.00034738,0.00023059374067267298,0.0001157313734222165,0.0015097484563376558,0.0016254798297598723,1.668492503023957e-05,1.6799833840450524e-05,0.0002884594273837812,-9.496687186242705e-06,5.863978825048293e-05,0.0011170216062831135,-0.00022428524301402157,0.0007874890288679217,results\figures\eis_fits\Stack2\Cell_20\0.3Acm2\0_AfterBreakIn_condition_1_Real_Ageing_EIS-1-0_3.png
Stack2,0_AfterBreakIn,0,1,0.3,data\Stack2\EIS\0_AfterBreakIn\Real_Ageing_EIS-1-0_3.xlsx,Sheet8,Cell 22,ok,0.00035511,0.0001601744291526361,0.00017262588245400005,0.0014504893338912195,0.0016231152163452196,1.8511528767122728e-05,2.4003673489258947e-05,0.00024648737037963613,3.1441887552479e-05,9.186139622343161e-05,0.0010969678340939394,-0.00018540915342586515,0.000748569556625932,results\figures\eis_fits\Stack2\Cell_22\0.3Acm2\0_AfterBreakIn_condition_1_Real_Ageing_EIS-1-0_3.png
Stack2,0_AfterBreakIn,0,1,0.3,data\Stack2\EIS\0_AfterBreakIn\Real_Ageing_EIS-1-0_3.xlsx,Sheet9,Cell 24,ok,0.00035004,0.00021835327427589747,0.00011488337291505775,0.0016169534681423111,0.0017318368410573688,1.7416325384971927e-05,1.3437138356346952e-05,0.00027579496073342635,1.4259901736066444e-06,5.7459383838153705e-05,0.0011748234021603358,-0.00029741061602524775,0.0008614451253903984,results\figures\eis_fits\Stack2\Cell_24\0.3Acm2\0_AfterBreakIn_condition_1_Real_Ageing_EIS-1-0_3.png
Stack2,0_AfterBreakIn,0,1,0.7,data\Stack2\EIS\0_AfterBreakIn\Real_Ageing_EIS-1-0_7.xlsx,Sheet1,Whole Stack,ok,0.012434,0.0,0.014149773937322342,0.04105600554832194,0.055205779485644285,0.00044507350260512694,0.0007954195766368841,0.0050318864355961,0.007574578623083792,0.007074886968661171,0.026920734957768096,-0.016185992035627435,0.026141637976097736,results\figures\eis_fits\Stack2\Whole_Stack\0.7Acm2\0_AfterBreakIn_condition_1_Real_Ageing_EIS-1-0_7.png
Stack2,0_AfterBreakIn,0,1,0.7,data\Stack2\EIS\0_AfterBreakIn\Real_Ageing_EIS-1-0_7.xlsx,Sheet2,Cell 01,ok,0.00084307,0.0003297958600338223,0.001076060871764349,0.0013785197129493364,0.0024545805847136855,1.4904139826729649e-05,2.1496961198659466e-05,0.0008678262959159968,-0.00021141553659373744,0.0005780772258520315,0.0011346165682966955,0.001053534665450201,0.0006892598564746682,results\figures\eis_fits\Stack2\Cell_01\0.7Acm2\0_AfterBreakIn_condition_1_Real_Ageing_EIS-1-0_7.png
Stack2,0_AfterBreakIn,0,1,0.7,data\Stack2\EIS\0_AfterBreakIn\Real_Ageing_EIS-1-0_7.xlsx,Sheet3,Cell 03,ok,0.00054291,0.0003297962285577977,0.0005847191435830452,0.001572574994491093,0.002157294138074138,1.316362845378768e-05,3.840481780916521e-05,0.0006221558003493203,-6.592668217297218e-05,0.0002997005949951694,0.0010776662486411894,-0.000564384102314485,0.0009678726379384802,results\figures\eis_fits\Stack2\Cell_03\0.7Acm2\0_AfterBreakIn_condition_1_Real_Ageing_EIS-1-0_7.png
Stack2,0_AfterBreakIn,0,1,0.7,data\Stack2\EIS\0_AfterBreakIn\Real_Ageing_EIS-1-0_7.xlsx,Sheet4,Cell 05,ok,0.00084251,0.000338065567538278,0.0010569184641304333,0.0012842437806579053,0.002341162244788339,1.1906561393404748e-05,2.249040322550592e-05,0.0008665247996034947,-0.00020160925875045227,0.000565610690465505,0.0011466161026904996,0.0009869635947174094,0.0006421218903289527,results\figures\eis_fits\Stack2\Cell_05\0.7Acm2\0_AfterBreakIn_condition_1_Real_Ageing_EIS-1-0_7.png
Stack2,0_AfterBreakIn,0,1,0.7,data\Stack2\EIS\0_AfterBreakIn\Real_Ageing_EIS-1-0_7.xlsx,Sheet5,Cell 10,ok,0.00084556,0.00033140551967338245,0.0013008212928387111,0.001378413884642687,0.002679235177481398,8.258954681348941e-06,2.2144615706648206e-05,0.000981816166092738,-0.0003318384479489641,0.0007301717363146983,0.0011427504877666887,0.0010419860666754407,0.0006892069423213435,results\figures\eis_fits\Stack2\Cell_10\0.7Acm2\0_AfterBreakIn_condition_1_Real_Ageing_EIS-1-0_7.png
Stack2,0_AfterBreakIn,0,1,0.7,data\Stack2\EIS\0_AfterBreakIn\Real_Ageing_EIS-1-0_7.xlsx,Sheet6,Cell 15,ok,0.00047466,0.00034604582847632564,0.0002193613326429064,0.0014724607241436323,0.0016918220567865387,1.4171461132121378e-05,3.1939215381758497e-05,0.00045572649479777886,2.6332209465207662e-05,0.00011279731300007784,0.0010627006027596386,-0.0004431283535400334,0.000859300810978029,results\figures\eis_fits\Stack2\Cell_15\0.7Acm2\0_AfterBreakIn_condition_1_Real_Ageing_EIS-1-0_7.png
Stack2,0_AfterBreakIn,0,1,0.7,data\Stack2\EIS\0_AfterBreakIn\Real_Ageing_EIS-1-0_7.xlsx,Sheet7,Cell 20,ok,0.0008442,0.00033199572790863893,0.0011621712886480337,0.001533777270653084,0.0026959485593011177,1.1099100402915201e-05,2.0211246636387698e-05,0.0009130813722326558,-0.00024995569194510023,0.0006325649168071303,0.001163602624195049,0.001124849156029573,0.000766888635326542,results\figures\eis_fits\Stack2\Cell_20\0.7Acm2\0_AfterBreakIn_condition_1_Real_Ageing_EIS-1-0_7.png
Stack2,0_AfterBreakIn,0,1,0.7,data\Stack2\EIS\0_AfterBreakIn\Real_Ageing_EIS-1-0_7.xlsx,Sheet8,Cell 22,ok,0.00084091,0.0003271756888533758,0.0012603230678032385,0.0013296067531275695,0.002589929820930808,8.823738214646806e-06,2.150151406096885e-05,0.0009573372227549951,-0.0003113324903094055,0.0007028737285825227,0.0011379563493854013,0.0010131608629229182,0.0006648033765637848,results\figures\eis_fits\Stack2\Cell_22\0.7Acm2\0_AfterBreakIn_condition_1_Real_Ageing_EIS-1-0_7.png
Stack2,0_AfterBreakIn,0,1,0.7,data\Stack2\EIS\0_AfterBreakIn\Real_Ageing_EIS-1-0_7.xlsx,Sheet9,Cell 24,ok,0.00087142,0.0003531444797090624,0.0012684193658216369,0.0013260936935834788,0.002594513059405116,9.318184093748752e-06,2.4162531796927228e-05,0.0009873541626198809,-0.00029480139387218023,0.000699378140727047,0.0011506563322884508,0.00104197643362996,0.0006630468467917394,results\figures\eis_fits\Stack2\Cell_24\0.7Acm2\0_AfterBreakIn_condition_1_Real_Ageing_EIS-1-0_7.png
Stack2,0_AfterBreakIn,0,2,0.3,data\Stack2\EIS\0_AfterBreakIn\Real_Ageing_EIS-2-0_3.xlsx,Sheet1,Whole Stack,ok,0.0072439,0.0,0.007668099120985688,0.036512108793403955,0.044180207914389646,0.0013219049188547486,0.0003588390806768357,0.0023740038490509827,-0.0008483614143545856,0.003926786615246757,0.026260804651902503,-0.0074813121389521765,0.01972950971148991,results\figures\eis_fits\Stack2\Whole_Stack\0.3Acm2\0_AfterBreakIn_condition_2_Real_Ageing_EIS-2-0_3.png
Stack2,0_AfterBreakIn,0,2,0.3,data\Stack2\EIS\0_AfterBreakIn\Real_Ageing_EIS-2-0_3.xlsx,Sheet2,Cell 01,ok,0.00035036,0.00025847541551219326,9.113452641041862e-05,0.001456810321142041,0.0015479448475524595,2.2545673405902755e-05,1.6178061427409227e-05,0.00030404267871740257,1.1646936371311133e-05,4.703218688143463e-05,0.0010854566840153845,-0.00023671532531692463,0.0007659035338646712,results\figures\eis_fits\Stack2\Cell_01\0.3Acm2\0_AfterBreakIn_condition_2_Real_Ageing_EIS-2-0_3.png
Stack2,0_AfterBreakIn,0,2,0.3,data\Stack2\EIS\0_AfterBreakIn\Real_Ageing_EIS-2-0_3.xlsx,Sheet3,Cell 03,ok,0.00034174,0.00026559190855948874,7.402995516790298e-05,0.0014230606225041334,0.0014970905776720365,1.204750885677873e-05,1.2557643184220597e-05,0.0003026068861434402,8.947024381484632e-06,3.808093763056933e-05,0.0010586019655215752,-0.00024188330694315977,0.0007515204042527533,results\figures\eis_fits\Stack2\Cell_03\0.3Acm2\0_AfterBreakIn_condition_2_Real_Ageing_EIS-2-0_3.png
Stack2,0_AfterBreakIn,0,2,0.3,data\Stack2\EIS\0_AfterBreakIn\Real_Ageing_EIS-2-0_3.xlsx,Sheet4,Cell 05,ok,0.00036527,0.0002833634256727388,4.796768671343974e-05,0.0014019659056762918,0.0014499335923897315,1.1159853490459008e-05,1.1233670847989361e-05,0.0003073472690294586,3.9696733556000754e-05,4.6379471721611836e-05,0.0010660594095225845,-0.00021812441126142727,0.0007341357905441136,results\figures\eis_fits\Stack2\Cell_05\0.3Acm2\0_AfterBreakIn_condition_2_Real_Ageing_EIS-2-0_3.png
Stack2,0_AfterBreakIn,0,2,0.3,data\Stack2\EIS\0_AfterBreakIn\Real_Ageing_EIS-2-0_3.xlsx,Sheet5,Cell 10,ok,0.00033993,0.00018918144551195265,0.00014639169361148742,0.001501431690926537,0.0016478233845380243,1.2936960781435914e-05,1.1038285243523248e-05,0.00026237729231769636,-1.2088568436431235e-05,7.418736736434433e-05,0.0010969820555856921,-0.0002877754841403602,0.0008039832149378796,results\figures\eis_fits\Stack2\Cell_10\0.3Acm2\0_AfterBreakIn_condition_2_Real_Ageing_EIS-2-0_3.png
Stack2,0_AfterBreakIn,0,2,0.3,data\Stack2\EIS\0_AfterBreakIn\Real_Ageing_EIS-2-0_3.xlsx,Sheet6,Cell 15,ok,0.00033784,0.00023198285244825775,0.00010866395140448129,0.001462222064077497,0.0015708860154819782,1.568319572930621e-05,1.6444604595859106e-05,0.0002863148281504984,-1.7454802271184872e-05,5.7066923046849376e-05,0.0010823971349965531,-0.0002594297568963763,0.0007757751864632414,results\figures\eis_fits\Stack2\Cell_15\0.3Acm2\0_AfterBreakIn_condition_2_Real_Ageing_EIS-2-0_3.png
Stack2,0_AfterBreakIn,0,2,0.3,data\Stack2\EIS\0_AfterBreakIn\Real_Ageing_EIS-2-0_3.xlsx,Sheet7,Cell 20,ok,0.00033409,0.00028243715250286474,0.00014265040297067,0.0014354214727298738,0.0015780718757005437,6.6357085350516444e-06,2.2907200042421646e-05,0.00035376235398819973,-7.53122405829493e-05,0.00010372665013653756,0.0010689136934327438,-0.0002306986115706695,0.0007538770128304315,results\figures\eis_fits\Stack2\Cell_20\0.3Acm2\0_AfterBreakIn_condition_2_Real_Ageing_EIS-2-0_3.png
Stack2,0_AfterBreakIn,0,2,0.3,data\Stack2\EIS\0_AfterBreakIn\Real_Ageing_EIS-2-0_3.xlsx,Sheet8,Cell 22,ok,0.00035801,0.00011735192052253773,0.00021726984832293674,0.0014085200467139586,0.0016257898950368954,1.643359869387459e-05,1.2314099904737846e-05,0.0002259868446840061,3.8142512565744055e-05,0.00011513643216808453,0.0010664379899015441,-0.0002122652869441044,0.0007355533512534872,results\figures\eis_fits\Stack2\Cell_22\0.3Acm2\0_AfterBreakIn_condition_2_Real_Ageing_EIS-2-0_3.png
Stack2,0_AfterBreakIn,0,2,0.3,data\Stack2\EIS\0_AfterBreakIn\Real_Ageing_EIS-2-0_3.xlsx,Sheet9,Cell 24,ok,0.00035613,0.0001461551031981387,0.0002023999922001558,0.0015636391868422042,0.00176603917904236,2.6443990937161944e-05,1.0856859345702229e-05,0.0002473550992982166,-8.557341496749909e-05,0.00013253017980767844,0.0011437235406728708,-0.00030881388509001404,0.0008405997217948182,results\figures\eis_fits\Stack2\Cell_24\0.3Acm2\0_AfterBreakIn_condition_2_Real_Ageing_EIS-2-0_3.png
Stack2,0_AfterBreakIn,0,2,0.7,data\Stack2\EIS\0_AfterBreakIn\Real_Ageing_EIS-2-0_7.xlsx,Sheet1,Whole Stack,ok,0.0081851,0.0,0.0365293169457615,0.03481852499357688,0.07134784193933838,0.00019961640499257532,0.0006192012517372978,0.007050857878214671,0.01914606490286086,0.01826465847288075,0.024954704457674042,-0.011480489081896568,0.020853873746659892,results\figures\eis_fits\Stack2\Whole_Stack\0.7Acm2\0_AfterBreakIn_condition_2_Real_Ageing_EIS-2-0_7.png
Stack2,0_AfterBreakIn,0,2,0.7,data\Stack2\EIS\0_AfterBreakIn\Real_Ageing_EIS-2-0_7.xlsx,Sheet2,Cell 01,ok,0.00083645,0.000322306558464289,0.001182137187946368,0.0012102718893430592,0.0023924090772894273,8.833829639444065e-06,3.28976581435086e-05,0.000913375152437473,-0.0002886474703315661,0.0006577837371889404,0.001188573615550182,0.0009230074438869917,0.0006051359446715296,results\figures\eis_fits\Stack2\Cell_01\0.7Acm2\0_AfterBreakIn_condition_2_Real_Ageing_EIS-2-0_7.png
Stack2,0_AfterBreakIn,0,2,0.7,data\Stack2\EIS\0_AfterBreakIn\Real_Ageing_EIS-2-0_7.xlsx,Sheet3,Cell 03,ok,0.00082648,0.0003244934992842175,0.0011137709164422735,0.001088607129999094,0.0022023780464413677,9.496580190833304e-06,3.108551955491559e-05,0.0008813789575053542,-0.00025972543896829497,0.0006144743422026984,0.001175421853245788,0.0008370216924495864,0.000544303564999547,results\figures\eis_fits\Stack2\Cell_03\0.7Acm2\0_AfterBreakIn_condition_2_Real_Ageing_EIS-2-0_7.png
Stack2,0_AfterBreakIn,0,2,0.7,data\Stack2\EIS\0_AfterBreakIn\Real_Ageing_EIS-2-0_7.xlsx,Sheet4,Cell 05,ok,0.00083065,0.00033979805894899265,0.0009115588492936878,0.0010002678516618183,0.001911826700955506,1.5277180467933853e-05,3.690819998126913e-05,0.0007955774835958366,-0.0001466245143262687,0.0004787834919176122,0.0011722808494631155,0.0007964871029031569,0.0005001339258309092,results\figures\eis_fits\Stack2\Cell_05\0.7Acm2\0_AfterBreakIn_condition_2_Real_Ageing_EIS-2-0_7.png
Stack2,0_AfterBreakIn,0,2,0.7,data\Stack2\EIS\0_AfterBreakIn\Real_Ageing_EIS-2-0_7.xlsx,Sheet5,Cell 10,ok,0.00083518,0.00032748397896668413,0.0012371849152643477,0.000966494370091289,0.0022036792853556367,8.319041905579914e-06,3.896308816527003e-05,0.000946076436598858,-0.0003298259291210673,0.0007010290808233194,0.0011780299405426476,0.000780056788478163,0.0004832471850456445,results\figures\eis_fits\Stack2\Cell_10\0.7Acm2\0_AfterBreakIn_condition_2_Real_Ageing_EIS-2-0_7.png
Stack2,0_AfterBreakIn,0,2,0.7,data\Stack2\EIS\0_AfterBreakIn\Real_Ageing_EIS-2-0_7.xlsx,Sheet6,Cell 15,ok,0.00092458,0.00034104474139337083,0.0010373623160408636,0.0008372005196748651,0.0018745628357157286,1.256675331946018e-05,3.576952017378301e-05,0.0008597258994138026,-0.00019965666041278196,0.0005557813650461853,0.0012355984782568535,0.0007114700524771942,0.00041860025983743253,results\figures\eis_fits\Stack2\Cell_15\0.7Acm2\0_AfterBreakIn_condition_2_Real_Ageing_EIS-2-0_7.png
Stack2,0_AfterBreakIn,0,2,0.7,data\Stack2\EIS\0_AfterBreakIn\Real_Ageing_EIS-2-0_7.xlsx,Sheet7,Cell 20,ok,0.0009136,0.00033456530830021424,0.0010099064599552769,0.0008359682466147586,0.0018458747065700355,1.5297309113165334e-05,3.814813551674084e-05,0.0008395185382778527,-0.000182428950632107,0.0005368967186466886,0.0012316661934827363,0.0007153246792677936,0.0004179841233073793,results\figures\eis_fits\Stack2\Cell_20\0.7Acm2\0_AfterBreakIn_condition_2_Real_Ageing_EIS-2-0_7.png
Stack2,0_AfterBreakIn,0,2,0.7,data\Stack2\EIS\0_AfterBreakIn\Real_Ageing_EIS-2-0_7.xlsx,Sheet8,Cell 22,ok,0.00090615,0.00032883459567057945,0.0010260037017900735,0.0006885581743277437,0.001714561876117817,1.483185586798624e-05,4.5545431339409576e-05,0.0008418364465656162,-0.00020529462448102005,0.0005525547772506691,0.0012043353112377781,0.0006309827450693464,0.00034427908716387184,results\figures\eis_fits\Stack2\Cell_22\0.7Acm2\0_AfterBreakIn_condition_2_Real_Ageing_EIS-2-0_7.png
Stack2,0_AfterBreakIn,0,2,0.7,data\Stack2\EIS\0_AfterBreakIn\Real_Ageing_EIS-2-0_7.xlsx,Sheet9,Cell 24,ok,0.00086246,0.0003510026017001283,0.0011456274004189397,0.0010281209745524307,0.0021737483749713704,1.3268838518198057e-05,1.788890491659199e-05,0.0009238163019095982,-0.00025369729152619977,0.0006264805271318447,0.001120277763167676,0.0008638447806165486,0.0005140604872762154,results\figures\eis_fits\Stack2\Cell_24\0.7Acm2\0_AfterBreakIn_condition_2_Real_Ageing_EIS-2-0_7.png
Stack2,0_AfterBreakIn,0,3,0.3,data\Stack2\EIS\0_AfterBreakIn\Real_Ageing_EIS-3-0_3.xlsx,Sheet1,Whole Stack,ok,0.012127,0.000538714709639853,0.006407963887049695,0.033933352535268406,0.0403413164223181,0.000617325990077593,7.524836510528588e-05,0.0037426966531647005,0.006677261139181796,0.007406167471456518,0.02690115382252743,-0.003902793057783047,0.017409764421800235,results\figures\eis_fits\Stack2\Whole_Stack\0.3Acm2\0_AfterBreakIn_condition_3_Real_Ageing_EIS-3-0_3.png
Stack2,0_AfterBreakIn,0,3,0.3,data\Stack2\EIS\0_AfterBreakIn\Real_Ageing_EIS-3-0_3.xlsx,Sheet2,Cell 01,ok,0.00035154,0.00021375950316046278,0.00013785698393844537,0.0014856281920715912,0.0016234851760100364,2.0188158604067173e-05,1.861518157628767e-05,0.00028268799512968547,-8.248326408293565e-06,6.94202556440766e-05,0.0011072470348778489,-0.00024058424155801457,0.0007808031496834021,results\figures\eis_fits\Stack2\Cell_01\0.3Acm2\0_AfterBreakIn_condition_3_Real_Ageing_EIS-3-0_3.png
Stack2,0_AfterBreakIn,0,3,0.3,data\Stack2\EIS\0_AfterBreakIn\Real_Ageing_EIS-3-0_3.xlsx,Sheet3,Cell 03,ok,0.0004407,0.00031952168394319485,0.0003176573553642863,0.001404058512138498,0.0017217158675027842,1.9482857002611916e-05,4.823398091473457e-06,0.00047835036162533796,-3.835335120296612e-05,0.00016339378324390489,0.0010983679413054013,-0.0001734596603323167,0.0007231412933443545,results\figures\eis_fits\Stack2\Cell_03\0.3Acm2\0_AfterBreakIn_condition_3_Real_Ageing_EIS-3-0_3.png
Stack2,0_AfterBreakIn,0,3,0.3,data\Stack2\EIS\0_AfterBreakIn\Real_Ageing_EIS-3-0_3.xlsx,Sheet4,Cell 05,ok,0.00036301,0.00021278501331152222,0.0001200032334306757,0.0014243819108412563,0.001544385144271932,1.0832320186152683e-05,2.6978347363165004e-05,0.00027278663002686007,4.7808290440136893e-05,7.67191413094724e-05,0.0010915138273578625,-0.00018365901450614997,0.000735490714144181,results\figures\eis_fits\Stack2\Cell_05\0.3Acm2\0_AfterBreakIn_condition_3_Real_Ageing_EIS-3-0_3.png
Stack2,0_AfterBreakIn,0,3,0.3,data\Stack2\EIS\0_AfterBreakIn\Real_Ageing_EIS-3-0_3.xlsx,Sheet5,Cell 10,ok,0.00035764,0.00022708567677129574,0.00013192740363921369,0.00144956922679796,0.0015814966304371735,1.7896920875837254e-05,2.6432652171345855e-05,0.0002930493785909026,-2.2042543708862973e-05,6.954914586753124e-05,0.001105859666630139,-0.00019119104809593157,0.0007495777162455736,results\figures\eis_fits\Stack2\Cell_10\0.3Acm2\0_AfterBreakIn_condition_3_Real_Ageing_EIS-3-0_3.png
Stack2,0_AfterBreakIn,0,3,0.3,data\Stack2\EIS\0_AfterBreakIn\Real_Ageing_EIS-3-0_3.xlsx,Sheet6,Cell 15,ok,0.00048868,0.0003572593239304273,0.00023199516992250413,0.0014148375609294391,0.0016468327308519432,1.8237900964197848e-05,3.920629140560202e-06,0.0004732569088916794,3.2995736507222064e-05,0.00012059916394609425,0.0011227188149907307,-0.00016501009644193985,0.0007264087436711987,results\figures\eis_fits\Stack2\Cell_15\0.3Acm2\0_AfterBreakIn_condition_3_Real_Ageing_EIS-3-0_3.png
Stack2,0_AfterBreakIn,0,3,0.3,data\Stack2\EIS\0_AfterBreakIn\Real_Ageing_EIS-3-0_3.xlsx,Sheet7,Cell 20,ok,0.00045835,0.00033134031107050254,0.0002674881798399705,0.001270582856233557,0.0015380710360735276,2.0376391685259838e-05,2.9819027020069372e-05,0.0004650844009904878,-1.8559988104392902e-06,0.00013375696737033722,0.0010960360116057184,-4.893749670625224e-05,0.0006371735063721109,results\figures\eis_fits\Stack2\Cell_20\0.3Acm2\0_AfterBreakIn_condition_3_Real_Ageing_EIS-3-0_3.png
