Repository: DoctorVitus/Realistic_accelerated_stress_tests_for_PEMFCs

# Generated Results

This folder contains visualization-only outputs generated from the original dataset.

- EIS individual plots: 801
- Polarization individual plots: 7

No resistance extraction or curve-fitting-derived parameter table is included.

## Main folders

- `figures/eis/individual/`: one Nyquist plot per EIS workbook sheet.
- `figures/eis/by_condition/`: grouped Nyquist plots by stack, sheet, condition, and current density.
- `figures/polarization/individual/`: one polarization plot per polarization workbook.
- `figures/polarization/by_stack/`: grouped average-voltage polarization curves by stack.
- `tables/`: plot index tables and cleaned plotting points.

File: results/tables/eis_fit_parameters.csv (part 7 of 10)
stack,cycle_label,cycles,condition,current_density_A_cm2,file,sheet,sheet_label,fit_status,split_z_re_ohm,R_ohm_ohm,R_anode_ct_ohm,R_cathode_ct_ohm,R_total_fit_ohm,anode_fit_rmse,cathode_fit_rmse,anode_center_x,anode_center_y,anode_radius,cathode_center_x,cathode_center_y,cathode_radius,figure
Stack2,0_AfterBreakIn,0,7,0.7,data\Stack2\EIS\0_AfterBreakIn\Real_Ageing_EIS-7-0_7.xlsx,Sheet9,Cell 24,ok,0.0010492,0.00035632992230373464,0.0012829030492906384,0.0007446926246486221,0.0020275956739392604,9.075378494093962e-06,2.0699368088864056e-05,0.0009977814469490538,-0.0003049188532042957,0.0007102362744250869,0.0012723272413388165,5.214500792258519e-05,0.0003759798906228362,results\figures\eis_fits\Stack2\Cell_24\0.7Acm2\0_AfterBreakIn_condition_7_Real_Ageing_EIS-7-0_7.png
Stack2,120Cycles,120,1,0.3,data\Stack2\EIS\120Cycles\Real_Ageing_EIS-1-0_3.xlsx,Sheet1,Whole Stack,ok,0.0079235,0.0,0.011286971987792042,0.04135046112310873,0.05263743311090077,0.0005352890467188357,0.00031469031696673493,0.0025397737680811884,-0.007332748794102663,0.009253007026946139,0.0287769179765436,-0.007903164155187752,0.02213425314839595,results\figures\eis_fits\Stack2\Whole_Stack\0.3Acm2\120Cycles_condition_1_Real_Ageing_EIS-1-0_3.png
Stack2,120Cycles,120,1,0.3,data\Stack2\EIS\120Cycles\Real_Ageing_EIS-1-0_3.xlsx,Sheet2,Cell 01,ok,0.00035701,0.00023918062050425906,7.971688644743265e-05,0.0014863767408577334,0.001566093627305166,1.8605656160768293e-05,1.6993629274390176e-05,0.0002790390637279754,4.5349842905906764e-05,6.0376350898415846e-05,0.001109371739930824,-0.00019893932055773972,0.0007693541494036992,results\figures\eis_fits\Stack2\Cell_01\0.3Acm2\120Cycles_condition_1_Real_Ageing_EIS-1-0_3.png
Stack2,120Cycles,120,1,0.3,data\Stack2\EIS\120Cycles\Real_Ageing_EIS-1-0_3.xlsx,Sheet3,Cell 03,ok,0.00032011,0.0001651412239511765,0.00015374559172014773,0.0016586891539653024,0.0018124347456854502,1.727113896265879e-05,1.1967741130869642e-05,0.00024201401981125038,-1.853062078521809e-05,7.907471561776334e-05,0.0011604343532562757,-0.00031358988057631686,0.0008866515891658919,results\figures\eis_fits\Stack2\Cell_03\0.3Acm2\120Cycles_condition_1_Real_Ageing_EIS-1-0_3.png
Stack2,120Cycles,120,1,0.3,data\Stack2\EIS\120Cycles\Real_Ageing_EIS-1-0_3.xlsx,Sheet4,Cell 05,ok,0.0003476,0.0002727921475568411,0.00012451931032476192,0.0015520399457588918,0.0016765592560836538,2.2550003826061906e-05,1.8622728638897728e-05,0.00033505180271922204,-5.87934637107957e-05,8.563256410998821e-05,0.0011383768143230634,-0.00021915241230443586,0.0008063713648975076,results\figures\eis_fits\Stack2\Cell_05\0.3Acm2\120Cycles_condition_1_Real_Ageing_EIS-1-0_3.png
Stack2,120Cycles,120,1,0.3,data\Stack2\EIS\120Cycles\Real_Ageing_EIS-1-0_3.xlsx,Sheet5,Cell 10,ok,0.00034171,0.0002436040972214876,9.341224053157338e-05,0.0016909002947907666,0.00178431253532234,1.1000471690285052e-05,1.2808168771347192e-05,0.0002903102174872743,7.051090938163707e-06,4.723536338063236e-05,0.001192384532562708,-0.00029943814061682603,0.0008969108940061647,results\figures\eis_fits\Stack2\Cell_10\0.3Acm2\120Cycles_condition_1_Real_Ageing_EIS-1-0_3.png
Stack2,120Cycles,120,1,0.3,data\Stack2\EIS\120Cycles\Real_Ageing_EIS-1-0_3.xlsx,Sheet6,Cell 15,ok,0.0003502,0.00024476176177817843,0.00010522102148895081,0.0015523691093626863,0.001657590130851637,1.7898394396872556e-05,2.355038100752003e-05,0.0002973722725226538,2.051007357568786e-06,5.26504745655285e-05,0.0011488945932007224,-0.0001962422430462068,0.0008006081943633111,results\figures\eis_fits\Stack2\Cell_15\0.3Acm2\120Cycles_condition_1_Real_Ageing_EIS-1-0_3.png
Stack2,120Cycles,120,1,0.3,data\Stack2\EIS\120Cycles\Real_Ageing_EIS-1-0_3.xlsx,Sheet7,Cell 20,ok,0.00044471,0.0003059333868848707,0.000269700472579478,0.0013214752870906463,0.0015911757596701243,2.4340870637465206e-05,2.6079579530245254e-05,0.0004407836231746097,-1.1815043726544119e-05,0.0001353668404213476,0.0011138226792109312,-2.717605351008105e-05,0.0006612962811646601,results\figures\eis_fits\Stack2\Cell_20\0.3Acm2\120Cycles_condition_1_Real_Ageing_EIS-1-0_3.png
Stack2,120Cycles,120,1,0.3,data\Stack2\EIS\120Cycles\Real_Ageing_EIS-1-0_3.xlsx,Sheet8,Cell 22,ok,0.00038491,3.12950551349433e-05,0.0002937937559514168,0.001557503903552529,0.0018512976595039458,1.6356688832844596e-05,1.2173496618881267e-05,0.0001781919331106517,0.00010028842260359898,0.00017786641185824892,0.0011570154645292943,-0.00019301054859972706,0.0008023139499386191,results\figures\eis_fits\Stack2\Cell_22\0.3Acm2\120Cycles_condition_1_Real_Ageing_EIS-1-0_3.png
Stack2,120Cycles,120,1,0.3,data\Stack2\EIS\120Cycles\Real_Ageing_EIS-1-0_3.xlsx,Sheet9,Cell 24,ok,0.00035253,0.0001819076519270935,0.0001674728661182701,0.001754993170045456,0.0019224660361637262,1.859171826069656e-05,1.3830335498081493e-05,0.00026564408498622855,-1.4715049084131052e-05,8.50195441708281e-05,0.0012416055268125788,-0.00031462449067014823,0.0009321957020154084,results\figures\eis_fits\Stack2\Cell_24\0.3Acm2\120Cycles_condition_1_Real_Ageing_EIS-1-0_3.png
Stack2,120Cycles,120,1,0.7,data\Stack2\EIS\120Cycles\Real_Ageing_EIS-1-0_7.xlsx,Sheet1,Whole Stack,ok,0.0080067,0.0,0.01301506381177366,0.03835059625335535,0.051365660065129014,0.00014480415264293115,0.0005222611532536918,0.002533082725109125,-0.01010992010270933,0.012023246482930528,0.026726820732636464,-0.011762585812093681,0.022495565857160293,results\figures\eis_fits\Stack2\Whole_Stack\0.7Acm2\120Cycles_condition_1_Real_Ageing_EIS-1-0_7.png
Stack2,120Cycles,120,1,0.7,data\Stack2\EIS\120Cycles\Real_Ageing_EIS-1-0_7.xlsx,Sheet2,Cell 01,ok,0.00082934,0.0003138905037293741,0.0014117206253397199,0.001718619195280302,0.003130339820620022,8.517901090370648e-06,2.0611427920499114e-05,0.001019750816399234,-0.000367792881516617,0.000795933655964295,0.0011534167637597258,0.001240797105432743,0.000859309597640151,results\figures\eis_fits\Stack2\Cell_01\0.7Acm2\120Cycles_condition_1_Real_Ageing_EIS-1-0_7.png
Stack2,120Cycles,120,1,0.7,data\Stack2\EIS\120Cycles\Real_Ageing_EIS-1-0_7.xlsx,Sheet3,Cell 03,ok,0.00082584,0.00031668151656335,0.001395385430733099,0.001461760840122251,0.00285714627085535,6.693061239907586e-06,2.300059635438136e-05,0.0010143742319298995,-0.0003608984981289568,0.0007855080209821448,0.001145516396156574,0.0010949364280998185,0.0007308804200611255,results\figures\eis_fits\Stack2\Cell_03\0.7Acm2\120Cycles_condition_1_Real_Ageing_EIS-1-0_7.png
Stack2,120Cycles,120,1,0.7,data\Stack2\EIS\120Cycles\Real_Ageing_EIS-1-0_7.xlsx,Sheet4,Cell 05,ok,0.00083245,0.0003347230401885723,0.0010752888822913053,0.0015601143532227384,0.0026354032355140437,1.282870817468734e-05,2.141144629416146e-05,0.000872367481334225,-0.00019431970970484045,0.000571683211818044,0.0011447886897045195,0.0011494293198796397,0.0007800571766113692,results\figures\eis_fits\Stack2\Cell_05\0.7Acm2\120Cycles_condition_1_Real_Ageing_EIS-1-0_7.png
Stack2,120Cycles,120,1,0.7,data\Stack2\EIS\120Cycles\Real_Ageing_EIS-1-0_7.xlsx,Sheet5,Cell 10,ok,0.00083348,0.0003200855656040107,0.0014939119413439293,0.0015068403667011475,0.003000752308045077,7.939081164478794e-06,2.603718041588186e-05,0.0010670415362759754,-0.0004133826113558652,0.0008537144753920313,0.0011448312495405436,0.0011342940251904006,0.0007534201833505737,results\figures\eis_fits\Stack2\Cell_10\0.7Acm2\120Cycles_condition_1_Real_Ageing_EIS-1-0_7.png
Stack2,120Cycles,120,1,0.7,data\Stack2\EIS\120Cycles\Real_Ageing_EIS-1-0_7.xlsx,Sheet6,Cell 15,ok,0.00085111,0.0003389320546543778,0.001092697307424229,0.001700235282751854,0.002792932590176083,1.4168111951930647e-05,2.070704423391343e-05,0.0008852807083664923,-0.0001916460668357898,0.0005789862402049533,0.0011857045332917815,0.001229534613378947,0.000850117641375927,results\figures\eis_fits\Stack2\Cell_15\0.7Acm2\120Cycles_condition_1_Real_Ageing_EIS-1-0_7.png
Stack2,120Cycles,120,1,0.7,data\Stack2\EIS\120Cycles\Real_Ageing_EIS-1-0_7.xlsx,Sheet7,Cell 20,ok,0.00083894,0.00032727647212920383,0.0012206978135287164,0.0016250221408230423,0.0028457199543517587,1.2316382726925161e-05,2.4138682514913894e-05,0.000937625378893562,-0.00025429235720519943,0.0006612037438803746,0.0011776815773008366,0.0011986021437710927,0.0008125110704115212,results\figures\eis_fits\Stack2\Cell_20\0.7Acm2\120Cycles_condition_1_Real_Ageing_EIS-1-0_7.png
Stack2,120Cycles,120,1,0.7,data\Stack2\EIS\120Cycles\Real_Ageing_EIS-1-0_7.xlsx,Sheet8,Cell 22,ok,0.0004218,0.0003238574115648224,0.000326965628955738,0.00139247220268115,0.001719437831636888,7.821392936051354e-06,2.5802324279707732e-05,0.0004873402260426914,-3.006736415200505e-05,0.00016622477858807517,0.0010353407279380296,-0.00032795659247052025,0.0007696104438966498,results\figures\eis_fits\Stack2\Cell_22\0.7Acm2\120Cycles_condition_1_Real_Ageing_EIS-1-0_7.png
Stack2,120Cycles,120,1,0.7,data\Stack2\EIS\120Cycles\Real_Ageing_EIS-1-0_7.xlsx,Sheet9,Cell 24,ok,0.0007873,0.0003479029358830259,0.0013107612124827357,0.0011116675385734985,0.0024224287510562345,9.235506527382975e-06,2.998530407821106e-05,0.0010032835421243938,-0.00029404959968726475,0.0007183236778176977,0.0010804480931209273,0.0009465118974274868,0.0005558337692867493,results\figures\eis_fits\Stack2\Cell_24\0.7Acm2\120Cycles_condition_1_Real_Ageing_EIS-1-0_7.png
Stack2,197Cycles,197,1,0.3,data\Stack2\EIS\197Cycles\Real_Ageing_EIS-1-0_3.xlsx,Sheet1,Whole Stack,ok,0.01164,0.0012978437569964923,0.004317664923573041,0.03464795702669799,0.038965621950271034,0.0004199066686174724,0.0001279483156341105,0.0034566762187830126,0.007887237752319547,0.008177351463626713,0.026752661603748455,-0.004448728755482149,0.0178860677363928,results\figures\eis_fits\Stack2\Whole_Stack\0.3Acm2\197Cycles_condition_1_Real_Ageing_EIS-1-0_3.png
Stack2,197Cycles,197,1,0.3,data\Stack2\EIS\197Cycles\Real_Ageing_EIS-1-0_3.xlsx,Sheet2,Cell 01,ok,0.00048457,0.0003310493135562677,0.0002571615996072908,0.0013405347367410367,0.0015976963363483275,2.2351215133377096e-05,4.39296160706697e-06,0.0004596301133599131,3.0087865167743262e-05,0.00013205416202641035,0.001057349982897079,-0.00017037948051630366,0.0006915833373378408,results\figures\eis_fits\Stack2\Cell_01\0.3Acm2\197Cycles_condition_1_Real_Ageing_EIS-1-0_3.png
Stack2,197Cycles,197,1,0.3,data\Stack2\EIS\197Cycles\Real_Ageing_EIS-1-0_3.xlsx,Sheet3,Cell 03,ok,0.00032065,0.00015037802327931516,0.0001564063961832572,0.0015124961788563218,0.001668902575039579,1.8123229289844204e-05,1.4116037854950254e-05,0.00022858122137094376,7.364477328698739e-06,7.854919298174501e-05,0.0010889788256966426,-0.00028203236314422323,0.0008071266484415309,results\figures\eis_fits\Stack2\Cell_03\0.3Acm2\197Cycles_condition_1_Real_Ageing_EIS-1-0_3.png
Stack2,197Cycles,197,1,0.3,data\Stack2\EIS\197Cycles\Real_Ageing_EIS-1-0_3.xlsx,Sheet4,Cell 05,ok,0.00035644,0.00021255969424469322,0.00011167083173359963,0.0014371841648086131,0.0015488549965422128,1.1124372808091302e-05,1.9244116100751098e-05,0.00026839511011149305,4.695296073139557e-05,7.295323287190537e-05,0.0010884078576121688,-0.00019625081878015866,0.0007449086955902988,results\figures\eis_fits\Stack2\Cell_05\0.3Acm2\197Cycles_condition_1_Real_Ageing_EIS-1-0_3.png
Stack2,197Cycles,197,1,0.3,data\Stack2\EIS\197Cycles\Real_Ageing_EIS-1-0_3.xlsx,Sheet5,Cell 10,ok,0.000342,0.0001865861987725702,0.0001408053489710117,0.001499523763277706,0.0016403291122487177,9.774025180575895e-06,1.4914369112625869e-05,0.0002569888732580761,2.2755315748394317e-05,7.398878948544312e-05,0.0011043300208086271,-0.0002430743021102329,0.0007881801795941142,results\figures\eis_fits\Stack2\Cell_10\0.3Acm2\197Cycles_condition_1_Real_Ageing_EIS-1-0_3.png
Stack2,197Cycles,197,1,0.3,data\Stack2\EIS\197Cycles\Real_Ageing_EIS-1-0_3.xlsx,Sheet6,Cell 15,ok,0.00032207,0.0001405145744762583,0.00017782445757080802,0.001588579324075001,0.001766403781645809,8.65853287445113e-06,1.4597315351425062e-05,0.0002294268032616623,-3.72378004202374e-05,9.639521880117011e-05,0.0011330532308586265,-0.0003112084883350023,0.0008530807643074622,results\figures\eis_fits\Stack2\Cell_15\0.3Acm2\197Cycles_condition_1_Real_Ageing_EIS-1-0_3.png
Stack2,197Cycles,197,1,0.3,data\Stack2\EIS\197Cycles\Real_Ageing_EIS-1-0_3.xlsx,Sheet7,Cell 20,ok,0.00035117,3.9713398626368165e-05,0.0002939855601248771,0.001450779952296527,0.001744765512421404,1.9929240684731455e-05,2.1012210584741046e-05,0.00018670617868880672,-6.914600950133447e-06,0.00014715532303244766,0.0010936221993568477,-0.0001865463435057154,0.0007489927608273197,results\figures\eis_fits\Stack2\Cell_20\0.3Acm2\197Cycles_condition_1_Real_Ageing_EIS-1-0_3.png
Stack2,197Cycles,197,1,0.3,data\Stack2\EIS\197Cycles\Real_Ageing_EIS-1-0_3.xlsx,Sheet8,Cell 22,ok,0.00031784,0.0002419225353155664,6.699661297415629e-05,0.0016347276961357574,0.0017017243091099138,7.352033312783088e-06,1.1493576079244212e-05,0.00027542084180264453,-1.553747476411823e-05,3.692627329622951e-05,0.0011512084764130875,-0.0003231569698393217,0.0008789278055017162,results\figures\eis_fits\Stack2\Cell_22\0.3Acm2\197Cycles_condition_1_Real_Ageing_EIS-1-0_3.png
Stack2,197Cycles,197,1,0.3,data\Stack2\EIS\197Cycles\Real_Ageing_EIS-1-0_3.xlsx,Sheet9,Cell 24,ok,0.00036431,0.000283309449315527,0.0001247837202462228,0.0016207363431792706,0.0017455200634254933,1.5119042110522892e-05,2.4800327423273468e-05,0.00034570130943863836,-7.826184683129807e-05,0.00010008826544139656,0.0011942119418683753,-0.0002358836964084868,0.0008440010022250328,results\figures\eis_fits\Stack2\Cell_24\0.3Acm2\197Cycles_condition_1_Real_Ageing_EIS-1-0_3.png
Stack2,197Cycles,197,1,0.7,data\Stack2\EIS\197Cycles\Real_Ageing_EIS-1-0_7.xlsx,Sheet1,Whole Stack,ok,0.0078563,0.0,0.017079230062437906,0.03786559845564451,0.05494482851808241,0.00032465864693286017,0.00048478863234194724,5.4787119342006955e-05,-0.013527204748865904,0.015997196416846327,0.026429018986627518,-0.012237075615628866,0.022543223066448275,results\figures\eis_fits\Stack2\Whole_Stack\0.7Acm2\197Cycles_condition_1_Real_Ageing_EIS-1-0_7.png
Stack2,197Cycles,197,1,0.7,data\Stack2\EIS\197Cycles\Real_Ageing_EIS-1-0_7.xlsx,Sheet2,Cell 01,ok,0.00032735,0.0002029922300840403,0.00012148661625153119,0.0015071443517816103,0.0016286309680331415,6.553029239286597e-06,2.155607350204791e-05,0.0002637355382098059,1.4631855129328533e-06,6.076092818503481e-05,0.0010633252095390315,-0.0004788874889589717,0.0008928629521702823,results\figures\eis_fits\Stack2\Cell_01\0.7Acm2\197Cycles_condition_1_Real_Ageing_EIS-1-0_7.png
Stack2,197Cycles,197,1,0.7,data\Stack2\EIS\197Cycles\Real_Ageing_EIS-1-0_7.xlsx,Sheet3,Cell 03,ok,0.00036806,0.00012117914239320199,0.00019104734280451014,0.001419967340998965,0.0016110146838034752,7.146318415857913e-06,3.056450156035045e-05,0.00021670281379545706,0.00010172627101719983,0.00013954571298764715,0.0010414493933588553,-0.0003823514320964938,0.0008063928509121081,results\figures\eis_fits\Stack2\Cell_03\0.7Acm2\197Cycles_condition_1_Real_Ageing_EIS-1-0_7.png
Stack2,197Cycles,197,1,0.7,data\Stack2\EIS\197Cycles\Real_Ageing_EIS-1-0_7.xlsx,Sheet4,Cell 05,ok,0.00082254,0.00033218449168729246,0.0010094366290237704,0.0014751010908533632,0.002484537719877134,1.4652270910028947e-05,2.223247411628717e-05,0.0008369028061991777,-0.00018435569825480376,0.0005373337887037577,0.0011092054065467863,0.0010949612917936834,0.0007375505454266816,results\figures\eis_fits\Stack2\Cell_05\0.7Acm2\197Cycles_condition_1_Real_Ageing_EIS-1-0_7.png
Stack2,197Cycles,197,1,0.7,data\Stack2\EIS\197Cycles\Real_Ageing_EIS-1-0_7.xlsx,Sheet5,Cell 10,ok,0.00082389,0.00032161285844898256,0.001242726136809067,0.0012807510435754706,0.0025234771803845377,1.1660780078062428e-05,2.962908065351693e-05,0.0009429759268535161,-0.00031362056558472274,0.0006960243687794117,0.001122155311236405,0.0009987901260921674,0.0006403755217877353,results\figures\eis_fits\Stack2\Cell_10\0.7Acm2\197Cycles_condition_1_Real_Ageing_EIS-1-0_7.png
Stack2,197Cycles,197,1,0.7,data\Stack2\EIS\197Cycles\Real_Ageing_EIS-1-0_7.xlsx,Sheet6,Cell 15,ok,0.00083919,0.00034014687257513714,0.0009446117455733479,0.001418692393716088,0.002363304139289436,1.8298086031217e-05,2.5157111981541546e-05,0.0008124527453618111,-0.0001412067343706516,0.000492962655076838,0.0011539737816886374,0.0010701785068005453,0.000709346196858044,results\figures\eis_fits\Stack2\Cell_15\0.7Acm2\197Cycles_condition_1_Real_Ageing_EIS-1-0_7.png
Stack2,197Cycles,197,1,0.7,data\Stack2\EIS\197Cycles\Real_Ageing_EIS-1-0_7.xlsx,Sheet7,Cell 20,ok,0.00083108,0.00032825183205843897,0.0011027503014841178,0.001730998376493341,0.0028337486779774585,1.466803706419938e-05,2.134010574804968e-05,0.0008796269828004979,-0.00021845140081678735,0.0005930729899216831,0.0011429290205672519,0.0012393021537810745,0.0008654991882466705,results\figures\eis_fits\Stack2\Cell_20\0.7Acm2\197Cycles_condition_1_Real_Ageing_EIS-1-0_7.png
Stack2,197Cycles,197,1,0.7,data\Stack2\EIS\197Cycles\Real_Ageing_EIS-1-0_7.xlsx,Sheet8,Cell 22,ok,0.00082167,0.00032226699586874346,0.0011809474182253143,0.001406689792567631,0.002587637210792945,1.2359745586578498e-05,2.5151129734160833e-05,0.0009127407049814006,-0.00026734412738201486,0.0006481759665391103,0.0011153034077212047,0.0010675551027236577,0.0007033448962838155,results\figures\eis_fits\Stack2\Cell_22\0.7Acm2\197Cycles_condition_1_Real_Ageing_EIS-1-0_7.png
Stack2,197Cycles,197,1,0.7,data\Stack2\EIS\197Cycles\Real_Ageing_EIS-1-0_7.xlsx,Sheet9,Cell 24,ok,0.00086188,0.00033971303214198705,0.0014417314979948061,0.001676356843669781,0.003118088341664587,1.103690349025156e-05,2.0912454600717773e-05,0.00106057878113939,-0.000388652663220638,0.0008189617333588191,0.001126273171201911,0.0012368057050348815,0.0008381784218348904,results\figures\eis_fits\Stack2\Cell_24\0.7Acm2\197Cycles_condition_1_Real_Ageing_EIS-1-0_7.png
Stack2,303Cycles,303,1,0.3,data\Stack2\EIS\303Cycles\Real_Ageing_EIS-1-0_3.xlsx,Sheet1,Whole Stack,ok,0.011486,0.0024707933316420174,0.003044731344258034,0.034836711464353784,0.03788144280861182,0.0004582420633159509,5.6328409815562345e-05,0.003993159003771034,0.0070051347443197375,0.0071686477124875084,0.02692904011331891,-0.0038678213642907387,0.017842621963117512,results\figures\eis_fits\Stack2\Whole_Stack\0.3Acm2\303Cycles_condition_1_Real_Ageing_EIS-1-0_3.png
Stack2,303Cycles,303,1,0.3,data\Stack2\EIS\303Cycles\Real_Ageing_EIS-1-0_3.xlsx,Sheet2,Cell 01,ok,0.00033147,0.00023870262049756385,0.00010629719472227136,0.0015251654646809608,0.001631462659403232,1.525113554478636e-05,1.477399142700957e-05,0.00029185121785869954,-2.790323195095326e-05,6.002802474482079e-05,0.001104722558527406,-0.0002618294559275202,0.0008062797824918928,results\figures\eis_fits\Stack2\Cell_01\0.3Acm2\303Cycles_condition_1_Real_Ageing_EIS-1-0_3.png
Stack2,303Cycles,303,1,0.3,data\Stack2\EIS\303Cycles\Real_Ageing_EIS-1-0_3.xlsx,Sheet3,Cell 03,ok,0.0003391,0.00023322568514469357,0.00011003833530185954,0.0014806143184262004,0.00159065265372806,1.394634299621887e-05,1.9056072523245207e-05,0.00028824485279562334,-1.4414422032111941e-05,5.68760439158786e-05,0.0010918288549666613,-0.00021121592204100946,0.0007698485927153496,results\figures\eis_fits\Stack2\Cell_03\0.3Acm2\303Cycles_condition_1_Real_Ageing_EIS-1-0_3.png
Stack2,303Cycles,303,1,0.3,data\Stack2\EIS\303Cycles\Real_Ageing_EIS-1-0_3.xlsx,Sheet4,Cell 05,ok,0.00032849,2.5355845117493473e-06,0.00031587555239136395,0.0015527637328792067,0.0018686392852705707,7.327956529154305e-06,1.5572560064904375e-05,0.00016047336070743132,6.901535390555759e-05,0.00017235852234324443,0.0011220254292226175,-0.00025523081879517484,0.0008172585719336919,results\figures\eis_fits\Stack2\Cell_05\0.3Acm2\303Cycles_condition_1_Real_Ageing_EIS-1-0_3.png
Stack2,303Cycles,303,1,0.3,data\Stack2\EIS\303Cycles\Real_Ageing_EIS-1-0_3.xlsx,Sheet5,Cell 10,ok,0.00034509,0.0002895283575847709,7.749171308721893e-05,0.001552466253863105,0.0016299579669503239,1.4506187265439461e-05,1.3308902735032347e-05,0.00032827421412838037,-2.1392403770432556e-05,4.425919495850757e-05,0.0011294254402633784,-0.000249072801493787,0.0008152147740257773,results\figures\eis_fits\Stack2\Cell_10\0.3Acm2\303Cycles_condition_1_Real_Ageing_EIS-1-0_3.png
Stack2,303Cycles,303,1,0.3,data\Stack2\EIS\303Cycles\Real_Ageing_EIS-1-0_3.xlsx,Sheet6,Cell 15,ok,0.00044774,0.000334141433765873,0.00016966154144332186,0.001220011824202494,0.0013896733656458158,1.831313783346697e-05,3.209706953179595e-05,0.00041897220448753393,3.1637586712781205e-05,9.053837061842761e-05,0.0010703227624763833,-1.1384263904745079e-05,0.0006101121325323135,results\figures\eis_fits\Stack2\Cell_15\0.3Acm2\303Cycles_condition_1_Real_Ageing_EIS-1-0_3.png
Stack2,303Cycles,303,1,0.3,data\Stack2\EIS\303Cycles\Real_Ageing_EIS-1-0_3.xlsx,Sheet7,Cell 20,ok,0.00033155,0.00023555106845961894,0.0001113169579242638,0.001626706054242287,0.0017380230121665508,1.887337251979934e-05,1.3781326229133731e-05,0.00029120954742175084,-3.46012857226607e-05,6.553712882053411e-05,0.001156019277143238,-0.000285735277334332,0.0008620834039931723,results\figures\eis_fits\Stack2\Cell_20\0.3Acm2\303Cycles_condition_1_Real_Ageing_EIS-1-0_3.png
Stack2,303Cycles,303,1,0.3,data\Stack2\EIS\303Cycles\Real_Ageing_EIS-1-0_3.xlsx,Sheet8,Cell 22,ok,0.00033848,0.00022469706705941384,0.00010707927590408588,0.001583149935013909,0.001690229210917995,1.2622808932919605e-05,1.4140001478293328e-05,0.0002782367050114568,6.839247385050395e-06,5.397469904343845e-05,0.0011402004520796732,-0.0002525702595800718,0.0008308926917526601,results\figures\eis_fits\Stack2\Cell_22\0.3Acm2\303Cycles_condition_1_Real_Ageing_EIS-1-0_3.png
Stack2,303Cycles,303,1,0.3,data\Stack2\EIS\303Cycles\Real_Ageing_EIS-1-0_3.xlsx,Sheet9,Cell 24,ok,0.00033694,0.00028533070104904616,6.989077800594273e-05,0.0018698344350785855,0.001939725213084528,1.3391813729439582e-05,1.2041340220312118e-05,0.00032027609005201753,-4.03773458762726e-05,3.494538900297137e-05,0.0012881054777876648,-0.0003773024178289941,0.001008180201229432,results\figures\eis_fits\Stack2\Cell_24\0.3Acm2\303Cycles_condition_1_Real_Ageing_EIS-1-0_3.png
Stack2,303Cycles,303,1,0.7,data\Stack2\EIS\303Cycles\Real_Ageing_EIS-1-0_7.xlsx,Sheet1,Whole Stack,ok,0.0066235,0.0,0.009326451032024544,0.03804495909729621,0.04737141012932075,0.0006821136323022656,0.0005024452642772156,0.001435519030064551,-0.001891503253075068,0.005032241724080977,0.026331299079337216,-0.012410530962231686,0.022712903974244393,results\figures\eis_fits\Stack2\Whole_Stack\0.7Acm2\303Cycles_condition_1_Real_Ageing_EIS-1-0_7.png
Stack2,303Cycles,303,1,0.7,data\Stack2\EIS\303Cycles\Real_Ageing_EIS-1-0_7.xlsx,Sheet2,Cell 01,ok,0.00038563,0.00032709789930830566,0.0001156840781934993,0.0015408899178627885,0.0016565739960562877,1.061182570967417e-05,2.401162522188146e-05,0.0003849399384050553,2.0117811277708726e-05,6.124073658501683e-05,0.001071725657726466,-0.0005339180705891766,0.0009373654254582184,results\figures\eis_fits\Stack2\Cell_01\0.7Acm2\303Cycles_condition_1_Real_Ageing_EIS-1-0_7.png
Stack2,303Cycles,303,1,0.7,data\Stack2\EIS\303Cycles\Real_Ageing_EIS-1-0_7.xlsx,Sheet3,Cell 03,ok,0.00081829,0.0003207953620000424,0.0012065732780860683,0.0013854552207166766,0.002592028498802745,1.1506602414077772e-05,2.132282689908129e-05,0.0009240820010430765,-0.0002771933146011793,0.0006639208556051154,0.0011155895413089078,0.0010497406422410472,0.0006927276103583383,results\figures\eis_fits\Stack2\Cell_03\0.7Acm2\303Cycles_condition_1_Real_Ageing_EIS-1-0_7.png
Stack2,303Cycles,303,1,0.7,data\Stack2\EIS\303Cycles\Real_Ageing_EIS-1-0_7.xlsx,Sheet4,Cell 05,ok,0.00082604,0.0003378059987202836,0.001029719131744897,0.0014272097531199466,0.0024569288848648434,1.3887788360123201e-05,2.157398139131807e-05,0.0008526655645927321,-0.00018154510131831796,0.0005459294793130744,0.0011157299581123442,0.0010727420688858916,0.0007136048765599733,results\figures\eis_fits\Stack2\Cell_05\0.7Acm2\303Cycles_condition_1_Real_Ageing_EIS-1-0_7.png
Stack2,303Cycles,303,1,0.7,data\Stack2\EIS\303Cycles\Real_Ageing_EIS-1-0_7.xlsx,Sheet5,Cell 10,ok,0.00082942,0.0003244748487456904,0.0013073859982306734,0.001391844607497884,0.002699230605728557,9.874485238336949e-06,2.48749247368794e-05,0.000978167847861027,-0.00032817398969807064,0.0007314456265552163,0.0011353095981483285,0.0010576991545429718,0.000695922303748942,results\figures\eis_fits\Stack2\Cell_10\0.7Acm2\303Cycles_condition_1_Real_Ageing_EIS-1-0_7.png
Stack2,303Cycles,303,1,0.7,data\Stack2\EIS\303Cycles\Real_Ageing_EIS-1-0_7.xlsx,Sheet6,Cell 15,ok,0.00046201,0.0003401478091948323,0.00020357650565651646,0.0015411653099340352,0.0017447418155905516,1.5522833368771582e-05,3.2097020868135746e-05,0.0004419360620230905,2.8016714904685812e-05,0.00010557359863090708,0.001088628724733086,-0.0004669409699044926,0.0009010169240981913,results\figures\eis_fits\Stack2\Cell_15\0.7Acm2\303Cycles_condition_1_Real_Ageing_EIS-1-0_7.png
Stack2,303Cycles,303,1,0.7,data\Stack2\EIS\303Cycles\Real_Ageing_EIS-1-0_7.xlsx,Sheet7,Cell 20,ok,0.00083482,0.00032986946680243297,0.0011264805564339467,0.0016059756736028395,0.002732456230036786,1.305093155851456e-05,2.3159322428969862e-05,0.0008931097450194063,-0.00021600773163900496,0.0006032403759147442,0.0011450537250594333,0.0011843398996879812,0.0008029878368014197,results\figures\eis_fits\Stack2\Cell_20\0.7Acm2\303Cycles_condition_1_Real_Ageing_EIS-1-0_7.png
Stack2,303Cycles,303,1,0.7,data\Stack2\EIS\303Cycles\Real_Ageing_EIS-1-0_7.xlsx,Sheet8,Cell 22,ok,0.00082781,0.00032167558282919777,0.0013428508899356831,0.001469711452779979,0.002812562342715662,7.981311593699048e-06,2.1532399207216065e-05,0.0009931010277970393,-0.0003371657679177503,0.0007513274141183923,0.0011153976360615866,0.001103137820994192,0.0007348557263899895,results\figures\eis_fits\Stack2\Cell_22\0.7Acm2\303Cycles_condition_1_Real_Ageing_EIS-1-0_7.png
Stack2,303Cycles,303,1,0.7,data\Stack2\EIS\303Cycles\Real_Ageing_EIS-1-0_7.xlsx,Sheet9,Cell 24,ok,0.00087323,0.0003453045607284625,0.0012596073583539364,0.0017002595510618424,0.002959866909415779,1.399936725058084e-05,1.8602484067093544e-05,0.0009751082399054307,-0.0002921816988651545,0.000694278632435547,0.001187914755597282,0.0012290291457334641,0.0008501297755309212,results\figures\eis_fits\Stack2\Cell_24\0.7Acm2\303Cycles_condition_1_Real_Ageing_EIS-1-0_7.png
Stack2,375Cycles,375,1,0.3,data\Stack2\EIS\375Cycles\Real_Ageing_EIS-1-0_3.xlsx,Sheet1,Whole Stack,ok,0.0075957,0.0,0.008433388541428865,0.04640338010715667,0.05483676864858554,0.001010187347883073,0.0003062960643596015,0.0026733192344517943,-0.002278142707339,0.00479274918681103,0.031144897515532094,-0.00954338618475174,0.025087738862114024,results\figures\eis_fits\Stack2\Whole_Stack\0.3Acm2\375Cycles_condition_1_Real_Ageing_EIS-1-0_3.png
Stack2,375Cycles,375,1,0.3,data\Stack2\EIS\375Cycles\Real_Ageing_EIS-1-0_3.xlsx,Sheet2,Cell 01,ok,0.00038563,0.0003039631231562958,0.0001246760580946613,0.0015465982794028977,0.001671274337497559,1.8258134176341713e-05,1.0219105579510812e-05,0.00036630115220362647,5.862065712140792e-06,6.261304720199534e-05,0.0011524488014594153,-0.00019512666266161745,0.0007975374436002749,results\figures\eis_fits\Stack2\Cell_01\0.3Acm2\375Cycles_condition_1_Real_Ageing_EIS-1-0_3.png
Stack2,375Cycles,375,1,0.3,data\Stack2\EIS\375Cycles\Real_Ageing_EIS-1-0_3.xlsx,Sheet3,Cell 03,ok,0.00034531,0.00017768364996732469,0.000153013283150037,0.0016161846914839338,0.0017691979746339709,1.4849738394918537e-05,2.2628967451999826e-05,0.00025419029154234317,1.781203495849235e-05,7.855275166695882e-05,0.0011706524839719447,-0.00020246048847346945,0.0008330687178376526,results\figures\eis_fits\Stack2\Cell_03\0.3Acm2\375Cycles_condition_1_Real_Ageing_EIS-1-0_3.png
Stack2,375Cycles,375,1,0.3,data\Stack2\EIS\375Cycles\Real_Ageing_EIS-1-0_3.xlsx,Sheet4,Cell 05,ok,0.00034528,0.0002674269667626837,7.226226606061102e-05,0.0017690684261270362,0.0018413306921876472,6.389418564291726e-06,1.3911217164117448e-05,0.00030355809979298924,1.2938859646218798e-05,3.837802578296835e-05,0.0012391642992061402,-0.0002917774983999805,0.0009314155263105978,results\figures\eis_fits\Stack2\Cell_05\0.3Acm2\375Cycles_condition_1_Real_Ageing_EIS-1-0_3.png
Stack2,375Cycles,375,1,0.3,data\Stack2\EIS\375Cycles\Real_Ageing_EIS-1-0_3.xlsx,Sheet5,Cell 10,ok,0.00036005,0.0001322515793113187,0.0002038590874862791,0.0015566180431471142,0.0017604771306333933,2.016694631416989e-05,2.3430108051623375e-05,0.00023418112305445825,2.9560447839454094e-05,0.00010612941140020368,0.0011608727602374937,-0.00015020111498168268,0.0007926697345077132,results\figures\eis_fits\Stack2\Cell_10\0.3Acm2\375Cycles_condition_1_Real_Ageing_EIS-1-0_3.png
Stack2,375Cycles,375,1,0.3,data\Stack2\EIS\375Cycles\Real_Ageing_EIS-1-0_3.xlsx,Sheet6,Cell 15,ok,0.00037041,0.00031894091599023644,0.00014874585684491413,0.0015417010647715023,0.0016904469216164164,7.6131940584949295e-06,3.586666761335912e-05,0.00039331384441269353,-3.55305762795814e-06,7.445775111188568e-05,0.0011589890216700473,-0.00015383886849661835,0.0007860514873338233,results\figures\eis_fits\Stack2\Cell_15\0.3Acm2\375Cycles_condition_1_Real_Ageing_EIS-1-0_3.png
Stack2,375Cycles,375,1,0.3,data\Stack2\EIS\375Cycles\Real_Ageing_EIS-1-0_3.xlsx,Sheet7,Cell 20,ok,0.00043977,0.00030798164298960994,0.0005483627499830869,0.0014719002978137202,0.002020263047796807,1.2561716764516635e-05,1.5035147152394075e-05,0.0005821630179811534,-0.00012253909391776412,0.00030031859071732466,0.0011592596045072374,-8.722219356530234e-05,0.0007411007574725401,results\figures\eis_fits\Stack2\Cell_20\0.3Acm2\375Cycles_condition_1_Real_Ageing_EIS-1-0_3.png
Stack2,375Cycles,375,1,0.3,data\Stack2\EIS\375Cycles\Real_Ageing_EIS-1-0_3.xlsx,Sheet8,Cell 22,ok,0.00037412,0.0002920166701552653,7.536840251527106e-05,0.0014918315710425619,0.001567199973557833,1.7062271860553973e-05,2.4338647347660932e-05,0.0003297008714129008,4.6491069270161295e-05,3.768420125763553e-05,0.0011438627705276426,-0.00010134932717802435,0.0007527695830792234,results\figures\eis_fits\Stack2\Cell_22\0.3Acm2\375Cycles_condition_1_Real_Ageing_EIS-1-0_3.png
Stack2,375Cycles,375,1,0.3,data\Stack2\EIS\375Cycles\Real_Ageing_EIS-1-0_3.xlsx,Sheet9,Cell 24,ok,0.00036566,0.00028817722992795984,7.835220756104815e-05,0.001899748410125166,0.0019781006176862142,1.284951300321679e-05,1.49151991415744e-05,0.0003273533337084839,1.9193102429253353e-06,3.922309089338818e-05,0.001328912730416978,-0.00027931671930588986,0.000990090316651506,results\figures\eis_fits\Stack2\Cell_24\0.3Acm2\375Cycles_condition_1_Real_Ageing_EIS-1-0_3.png
Stack2,375Cycles,375,1,0.7,data\Stack2\EIS\375Cycles\Real_Ageing_EIS-1-0_7.xlsx,Sheet1,Whole Stack,ok,0.0075167,0.0,0.02662833377626356,0.03885057780579246,0.06547891158205602,0.0003050186635563017,0.00038198906622939556,0.005444384939283635,0.014289728779498608,0.01331416688813178,0.027039036239705674,-0.010927093135193276,0.022287736837691068,results\figures\eis_fits\Stack2\Whole_Stack\0.7Acm2\375Cycles_condition_1_Real_Ageing_EIS-1-0_7.png
Stack2,375Cycles,375,1,0.7,data\Stack2\EIS\375Cycles\Real_Ageing_EIS-1-0_7.xlsx,Sheet2,Cell 01,ok,0.0003615,0.000329984428376063,3.7905138246172184e-05,0.0014966198734727197,0.001534525011718892,8.660192808379488e-06,1.685714910671779e-05,0.0003489369974991491,2.5936698124729196e-05,3.2123390013799716e-05,0.0010741989692993554,-0.00040087728633220193,0.0008489230590079676,results\figures\eis_fits\Stack2\Cell_01\0.7Acm2\375Cycles_condition_1_Real_Ageing_EIS-1-0_7.png
Stack2,375Cycles,375,1,0.7,data\Stack2\EIS\375Cycles\Real_Ageing_EIS-1-0_7.xlsx,Sheet3,Cell 03,ok,0.00033583,0.00030471935641157577,7.244978512045831e-05,0.0015154672737728856,0.0015879170588933439,7.582331609017502e-06,1.7915223012284458e-05,0.0003409442489718049,-8.442145520235562e-06,3.7195600035286146e-05,0.0010825376157014683,-0.0003800479506223816,0.0008477008371126147,results\figures\eis_fits\Stack2\Cell_03\0.7Acm2\375Cycles_condition_1_Real_Ageing_EIS-1-0_7.png
Stack2,375Cycles,375,1,0.7,data\Stack2\EIS\375Cycles\Real_Ageing_EIS-1-0_7.xlsx,Sheet4,Cell 05,ok,0.00036761,0.0003254385725419113,0.00016179954221522008,0.0013700183223324136,0.0015318178645476336,5.769787057256986e-06,2.6641589359245154e-05,0.00040633834364952134,-9.089326567004067e-06,8.140877607915097e-05,0.0010484285266378133,-0.0002566443480702599,0.0007315079440976967,results\figures\eis_fits\Stack2\Cell_05\0.7Acm2\375Cycles_condition_1_Real_Ageing_EIS-1-0_7.png
Stack2,375Cycles,375,1,0.7,data\Stack2\EIS\375Cycles\Real_Ageing_EIS-1-0_7.xlsx,Sheet5,Cell 10,ok,0.00072889,0.0003265441140999568,0.001490962182168911,0.00119829371924261,0.0026892559014115207,7.73037467771148e-06,3.5817318527304365e-05,0.0010720252051844123,-0.0003743254865117393,0.0008341832095029967,0.0010262683872197822,0.0009933920827115302,0.000599146859621305,results\figures\eis_fits\Stack2\Cell_10\0.7Acm2\375Cycles_condition_1_Real_Ageing_EIS-1-0_7.png
Stack2,375Cycles,375,1,0.7,data\Stack2\EIS\375Cycles\Real_Ageing_EIS-1-0_7.xlsx,Sheet6,Cell 15,ok,0.00038766,0.00032683465724914304,0.00013952694887168075,0.001542086624145227,0.0016816135730169078,1.0415119799835472e-05,2.0959104372168318e-05,0.0003965981316849834,7.090623535748813e-06,7.012288718732186e-05,0.0011100862158430196,-0.0003841888781948869,0.0008614574181122079,results\figures\eis_fits\Stack2\Cell_15\0.7Acm2\375Cycles_condition_1_Real_Ageing_EIS-1-0_7.png
Stack2,375Cycles,375,1,0.7,data\Stack2\EIS\375Cycles\Real_Ageing_EIS-1-0_7.xlsx,Sheet7,Cell 20,ok,0.00041962,0.00032414487332920816,0.0003129211582110238,0.0015535827044270208,0.0018665038626380446,7.040994984171068e-06,2.5424293739684776e-05,0.00048060545243472006,-2.4507193712046052e-05,0.00015836829025304243,0.0011159633327559424,-0.0003732660273825549,0.0008618191991779066,results\figures\eis_fits\Stack2\Cell_20\0.7Acm2\375Cycles_condition_1_Real_Ageing_EIS-1-0_7.png
Stack2,375Cycles,375,1,0.7,data\Stack2\EIS\375Cycles\Real_Ageing_EIS-1-0_7.xlsx,Sheet8,Cell 22,ok,0.00039188,0.0003137137732845334,0.00019190839666522112,0.0015106926141741119,0.0017026010108393329,1.0641863232600254e-05,2.3233268861490982e-05,0.00040966797161714395,-1.4799850042779828e-05,9.708884456487641e-05,0.0010913790518119403,-0.0003635016664605079,0.0008382610006135436,results\figures\eis_fits\Stack2\Cell_22\0.7Acm2\375Cycles_condition_1_Real_Ageing_EIS-1-0_7.png
Stack2,375Cycles,375,1,0.7,data\Stack2\EIS\375Cycles\Real_Ageing_EIS-1-0_7.xlsx,Sheet9,Cell 24,ok,0.00033682,0.00030285164512015,1.8461583317579228e-05,0.001600327563015887,0.0016187891463334662,5.837932698457401e-06,1.6777562845513315e-05,0.0003120824367789396,-2.5373855304049993e-05,2.70007416127566e-05,0.001148047952214243,-0.0004051110603107504,0.0008968706977168963,results\figures\eis_fits\Stack2\Cell_24\0.7Acm2\375Cycles_condition_1_Real_Ageing_EIS-1-0_7.png
Stack2,449Cycles,449,1,0.3,data\Stack2\EIS\449Cycles\Real_Ageing_EIS-1-0_3.xlsx,Sheet1,Whole Stack,ok,0.0070344,0.0,0.01015362608785509,0.04218960009126518,0.05234322617912027,0.0011780000313122245,0.0003879461696739618,0.0003493140750725833,0.0026701374296525596,0.005736171595779231,0.028920917066438383,-0.00853416407067299,0.0227557145647063,results\figures\eis_fits\Stack2\Whole_Stack\0.3Acm2\449Cycles_condition_1_Real_Ageing_EIS-1-0_3.png
Stack2,449Cycles,449,1,0.3,data\Stack2\EIS\449Cycles\Real_Ageing_EIS-1-0_3.xlsx,Sheet2,Cell 01,ok,0.0003512,0.00028636319419147717,5.814305749904778e-05,0.0014715665447327007,0.0015297096022317484,1.192643871858456e-05,2.490538872665768e-05,0.0003154347229410011,3.056380956374937e-05,2.907152874952389e-05,0.001104274517593392,-0.0001863076493294958,0.0007590043241594986,results\figures\eis_fits\Stack2\Cell_01\0.3Acm2\449Cycles_condition_1_Real_Ageing_EIS-1-0_3.png
Stack2,449Cycles,449,1,0.3,data\Stack2\EIS\449Cycles\Real_Ageing_EIS-1-0_3.xlsx,Sheet3,Cell 03,ok,0.00031874,0.0001588131115293033,0.00016472225945283526,0.0016872477061766374,0.0018519699656294726,2.6549876782202966e-05,1.246029341301832e-05,0.00024117424125572092,-8.241076893591817e-05,0.00011651133218026944,0.0011719155946970966,-0.0003224352320244773,0.0009031421174711428,results\figures\eis_fits\Stack2\Cell_03\0.3Acm2\449Cycles_condition_1_Real_Ageing_EIS-1-0_3.png
Stack2,449Cycles,449,1,0.3,data\Stack2\EIS\449Cycles\Real_Ageing_EIS-1-0_3.xlsx,Sheet4,Cell 05,ok,0.00032038,0.00023619994369778938,8.072452813326381e-05,0.0016915500746526395,0.0017722746027859033,2.0375719188973255e-05,1.7987001377442603e-05,0.0002765622077644213,-5.710210964696996e-05,6.992684239059494e-05,0.001186769381124585,-0.0003010042712143369,0.0008977410456549325,results\figures\eis_fits\Stack2\Cell_05\0.3Acm2\449Cycles_condition_1_Real_Ageing_EIS-1-0_3.png
Stack2,449Cycles,449,1,0.3,data\Stack2\EIS\449Cycles\Real_Ageing_EIS-1-0_3.xlsx,Sheet5,Cell 10,ok,0.00034376,6.928464661155821e-05,0.00025393250582236995,0.001656914870899277,0.001910847376721647,1.293253045618996e-05,1.2578122563063789e-05,0.00019625089952274318,3.7707284888105514e-05,0.0001324472299141803,0.001176445146742438,-0.0002782086070821473,0.0008739231953703829,results\figures\eis_fits\Stack2\Cell_10\0.3Acm2\449Cycles_condition_1_Real_Ageing_EIS-1-0_3.png
Stack2,449Cycles,449,1,0.3,data\Stack2\EIS\449Cycles\Real_Ageing_EIS-1-0_3.xlsx,Sheet6,Cell 15,ok,0.00042955,0.0003202634991512492,0.00024031794568223812,0.0014393655281915458,0.001679683473873784,1.9957208613430704e-05,1.1444556343058808e-05,0.00044042247199236825,-8.8495822738686e-06,0.00012048441335149853,0.001128637828130124,-0.00012549176029339102,0.0007305418967027598,results\figures\eis_fits\Stack2\Cell_15\0.3Acm2\449Cycles_condition_1_Real_Ageing_EIS-1-0_3.png
Stack2,449Cycles,449,1,0.3,data\Stack2\EIS\449Cycles\Real_Ageing_EIS-1-0_3.xlsx,Sheet7,Cell 20,ok,0.00032872,0.00022514350090312098,0.00010346227048316483,0.0016477376860489384,0.0017511999565321032,1.0923070962854816e-05,1.7942600785063895e-05,0.0002768746361447034,-6.263673353880386e-06,5.210896235070318e-05,0.001166983741988028,-0.00026937153462182274,0.0008667876869055036,results\figures\eis_fits\Stack2\Cell_20\0.3Acm2\449Cycles_condition_1_Real_Ageing_EIS-1-0_3.png
Stack2,449Cycles,449,1,0.3,data\Stack2\EIS\449Cycles\Real_Ageing_EIS-1-0_3.xlsx,Sheet8,Cell 22,ok,0.00032265,0.00013928092724464533,0.00016754167178642992,0.0017529382876961838,0.0019204799594826137,2.5201096079218496e-05,1.378798126736417e-05,0.0002230517631378603,-9.246262389725942e-06,8.427957234364453e-05,0.0012111218073649335,-0.0003177676454011469,0.0009322952518283016,results\figures\eis_fits\Stack2\Cell_22\0.3Acm2\449Cycles_condition_1_Real_Ageing_EIS-1-0_3.png
Stack2,449Cycles,449,1,0.3,data\Stack2\EIS\449Cycles\Real_Ageing_EIS-1-0_3.xlsx,Sheet9,Cell 24,ok,0.00035264,0.00020235045169379937,0.00014942143191722985,0.002055527737657244,0.0022049491695744737,2.5414327941284704e-05,1.8374849275544374e-05,0.0002770611676524143,-6.754097028474951e-05,0.00010071481393545964,0.0013923265419706723,-0.0003676608295222253,0.001091546176592886,results\figures\eis_fits\Stack2\Cell_24\0.3Acm2\449Cycles_condition_1_Real_Ageing_EIS-1-0_3.png
Stack2,449Cycles,449,1,0.7,data\Stack2\EIS\449Cycles\Real_Ageing_EIS-1-0_7.xlsx,Sheet1,Whole Stack,ok,0.011937,0.0,0.01375983404270305,0.03367102375326111,0.047430857795964156,0.0004567714465946214,0.0007510831133893099,0.004773308234385955,0.007267196391637976,0.006879917021351525,0.025099733357906558,-0.007918608038440826,0.01860480619126757,results\figures\eis_fits\Stack2\Whole_Stack\0.7Acm2\449Cycles_condition_1_Real_Ageing_EIS-1-0_7.png
Stack2,449Cycles,449,1,0.7,data\Stack2\EIS\449Cycles\Real_Ageing_EIS-1-0_7.xlsx,Sheet2,Cell 01,ok,0.00033228,0.0002866734105047369,3.763619989253296e-05,0.0014019155558238786,0.0014395517557164116,5.261918820448124e-06,1.762898216134925e-05,0.00030549151045100337,1.3999328606189556e-05,2.345425520053348e-05,0.0010293057875737253,-0.0003536894912548289,0.0007851356969590309,results\figures\eis_fits\Stack2\Cell_01\0.7Acm2\449Cycles_condition_1_Real_Ageing_EIS-1-0_7.png
Stack2,449Cycles,449,1,0.7,data\Stack2\EIS\449Cycles\Real_Ageing_EIS-1-0_7.xlsx,Sheet3,Cell 03,ok,0.0007226,0.0003171632832199053,0.0013717642072502774,0.001203860127827712,0.002575624335077989,8.337701327443241e-06,2.7407746084444934e-05,0.001003045386845044,-0.0003447346440257444,0.0007676432992378701,0.0010110036339674921,0.0009688692710782477,0.000601930063913856,results\figures\eis_fits\Stack2\Cell_03\0.7Acm2\449Cycles_condition_1_Real_Ageing_EIS-1-0_7.png
