Repository: DoctorVitus/Realistic_accelerated_stress_tests_for_PEMFCs

# Generated Results

This folder contains visualization-only outputs generated from the original dataset.

- EIS individual plots: 801
- Polarization individual plots: 7

No resistance extraction or curve-fitting-derived parameter table is included.

## Main folders

- `figures/eis/individual/`: one Nyquist plot per EIS workbook sheet.
- `figures/eis/by_condition/`: grouped Nyquist plots by stack, sheet, condition, and current density.
- `figures/polarization/individual/`: one polarization plot per polarization workbook.
- `figures/polarization/by_stack/`: grouped average-voltage polarization curves by stack.
- `tables/`: plot index tables and cleaned plotting points.

File: results/tables/eis_fit_parameters.csv (part 8 of 10)
stack,cycle_label,cycles,condition,current_density_A_cm2,file,sheet,sheet_label,fit_status,split_z_re_ohm,R_ohm_ohm,R_anode_ct_ohm,R_cathode_ct_ohm,R_total_fit_ohm,anode_fit_rmse,cathode_fit_rmse,anode_center_x,anode_center_y,anode_radius,cathode_center_x,cathode_center_y,cathode_radius,figure
Stack2,449Cycles,449,1,0.7,data\Stack2\EIS\449Cycles\Real_Ageing_EIS-1-0_7.xlsx,Sheet4,Cell 05,ok,0.00036546,0.00032518896553773713,0.0001763891451114222,0.0013687642272783693,0.0015451533723897914,5.383953698212064e-06,2.2813369905336826e-05,0.00041338353809344824,-1.4958080631044106e-05,8.945404856377048e-05,0.0010287872070864259,-0.00031301603228259657,0.0007525675477557994,results\figures\eis_fits\Stack2\Cell_05\0.7Acm2\449Cycles_condition_1_Real_Ageing_EIS-1-0_7.png
Stack2,449Cycles,449,1,0.7,data\Stack2\EIS\449Cycles\Real_Ageing_EIS-1-0_7.xlsx,Sheet5,Cell 10,ok,0.00072997,0.0003215538079467692,0.0013121954702576787,0.0012994696504100298,0.0026116651206677085,9.75923320857398e-06,2.560197181038978e-05,0.0009776515430756085,-0.00032491079142127577,0.0007321415576397725,0.0010043290674003472,0.0010264239096803628,0.0006497348252050149,results\figures\eis_fits\Stack2\Cell_10\0.7Acm2\449Cycles_condition_1_Real_Ageing_EIS-1-0_7.png
Stack2,449Cycles,449,1,0.7,data\Stack2\EIS\449Cycles\Real_Ageing_EIS-1-0_7.xlsx,Sheet6,Cell 15,ok,0.0003868,0.00033091936650214357,0.00015510519416478023,0.0012903752752312582,0.0014454804693960384,5.73760838100561e-06,2.8340333702709034e-05,0.0004084719635845337,9.181844717512515e-06,7.809424810214934e-05,0.0010153002243847443,-0.0002308392211707189,0.0006852399826066342,results\figures\eis_fits\Stack2\Cell_15\0.7Acm2\449Cycles_condition_1_Real_Ageing_EIS-1-0_7.png
Stack2,449Cycles,449,1,0.7,data\Stack2\EIS\449Cycles\Real_Ageing_EIS-1-0_7.xlsx,Sheet7,Cell 20,ok,0.00041797,0.0003194940416924482,0.00017035025319529852,0.0014201803346543846,0.0015905305878496831,1.4471361520863534e-05,2.3857544583676713e-05,0.00040466916829009743,1.2405482458250097e-05,8.607379500142613e-05,0.0010466112232707639,-0.00033813166855983345,0.0007864865358147061,results\figures\eis_fits\Stack2\Cell_20\0.7Acm2\449Cycles_condition_1_Real_Ageing_EIS-1-0_7.png
Stack2,449Cycles,449,1,0.7,data\Stack2\EIS\449Cycles\Real_Ageing_EIS-1-0_7.xlsx,Sheet8,Cell 22,ok,0.0003406,0.0002897683607688519,2.8873826220482807e-05,0.0014189179498636194,0.0014477917760841023,7.270485416543645e-06,1.9541633134694467e-05,0.0003042052738790933,2.6767983016079157e-05,3.0412980368615017e-05,0.001037516017736805,-0.00035259351776313163,0.0007922463164192523,results\figures\eis_fits\Stack2\Cell_22\0.7Acm2\449Cycles_condition_1_Real_Ageing_EIS-1-0_7.png
Stack2,449Cycles,449,1,0.7,data\Stack2\EIS\449Cycles\Real_Ageing_EIS-1-0_7.xlsx,Sheet9,Cell 24,ok,0.00076844,0.0003426503201087477,0.0015259642518636767,0.0011790230191518734,0.00270498727101555,7.393050619079639e-06,3.025349103876075e-05,0.001105632446040586,-0.00039817510857258437,0.0008606306650231892,0.0010684332210453324,0.0009734327496915477,0.0005895115095759367,results\figures\eis_fits\Stack2\Cell_24\0.7Acm2\449Cycles_condition_1_Real_Ageing_EIS-1-0_7.png
Stack2,449Cycles,449,1A,0.3,data\Stack2\EIS\449Cycles\Real_Ageing_EIS-1A-0_3.xlsx,Sheet1,Whole Stack,ok,0.0081904,0.0,0.024481910431368555,0.04503476929235178,0.06951667972372033,0.0003863290945063815,0.00026142386256067257,0.00330803034802153,0.012313259753577104,0.012240955215684277,0.030683935078933036,-0.009147956621694906,0.024304685179122345,results\figures\eis_fits\Stack2\Whole_Stack\0.3Acm2\449Cycles_condition_1A_Real_Ageing_EIS-1A-0_3.png
Stack2,449Cycles,449,1A,0.3,data\Stack2\EIS\449Cycles\Real_Ageing_EIS-1A-0_3.xlsx,Sheet2,Cell 01,ok,0.00033619,0.00022641397444437276,0.00010382320389386596,0.0017058496664766206,0.0018096728703704866,1.3318209213425711e-05,1.6557994605941942e-05,0.0002783255763913057,3.7187710411277323e-06,5.2044631565159015e-05,0.0012024659738501674,-0.0003050497600121607,0.0009058344921883225,results\figures\eis_fits\Stack2\Cell_01\0.3Acm2\449Cycles_condition_1A_Real_Ageing_EIS-1A-0_3.png
Stack2,449Cycles,449,1A,0.3,data\Stack2\EIS\449Cycles\Real_Ageing_EIS-1A-0_3.xlsx,Sheet3,Cell 03,ok,0.00032903,0.00022987762604013393,0.00010617880050850807,0.0017690341869738974,0.0018752129874824055,1.4903145455983464e-05,1.3009876009480047e-05,0.00028296702629438796,-2.040472538451622e-05,5.687562955584676e-05,0.001219928952487146,-0.00034412335572103536,0.0009491002963982815,results\figures\eis_fits\Stack2\Cell_03\0.3Acm2\449Cycles_condition_1A_Real_Ageing_EIS-1A-0_3.png
Stack2,449Cycles,449,1A,0.3,data\Stack2\EIS\449Cycles\Real_Ageing_EIS-1A-0_3.xlsx,Sheet4,Cell 05,ok,0.00035088,0.00029415851080571927,0.00013670782887196435,0.0016209541056182125,0.0017576619344901769,1.3139502463420925e-05,1.537349581226222e-05,0.00036251242524170144,-5.6644701354166985e-05,8.877431954244616e-05,0.001176133292109416,-0.0002385293911703833,0.0008448486986332218,results\figures\eis_fits\Stack2\Cell_05\0.3Acm2\449Cycles_condition_1A_Real_Ageing_EIS-1A-0_3.png
Stack2,449Cycles,449,1A,0.3,data\Stack2\EIS\449Cycles\Real_Ageing_EIS-1A-0_3.xlsx,Sheet5,Cell 10,ok,0.00032857,0.00024944431407226806,8.031804635570653e-05,0.0017830612926339725,0.001863379338989679,1.3210658358687388e-05,1.2472856449494746e-05,0.0002896033372501213,-7.021211360120042e-06,4.0768180626106364e-05,0.0012326825687582808,-0.0003403481422740649,0.0009542870381975176,results\figures\eis_fits\Stack2\Cell_10\0.3Acm2\449Cycles_condition_1A_Real_Ageing_EIS-1A-0_3.png
Stack2,449Cycles,449,1A,0.3,data\Stack2\EIS\449Cycles\Real_Ageing_EIS-1A-0_3.xlsx,Sheet6,Cell 15,ok,0.00046311,0.0003431292158660624,0.00014538194001081637,0.0013255216131798611,0.0014709035531906775,2.5701113949654766e-05,2.0738166812775172e-05,0.00041582018587147057,4.957627837788735e-05,8.798741102071895e-05,0.0011253423171696088,-2.7175095562084616e-05,0.0006633177010833826,results\figures\eis_fits\Stack2\Cell_15\0.3Acm2\449Cycles_condition_1A_Real_Ageing_EIS-1A-0_3.png
Stack2,449Cycles,449,1A,0.3,data\Stack2\EIS\449Cycles\Real_Ageing_EIS-1A-0_3.xlsx,Sheet7,Cell 20,ok,0.00032007,0.00015690333660679415,0.0001574427496672015,0.0017805672790597018,0.0019380100287269032,1.8675776806548692e-05,1.886886021714974e-05,0.0002356247114403949,-2.7909974320785734e-05,8.352258091246457e-05,0.0012292287317278046,-0.0003239764554281233,0.0009473994418862027,results\figures\eis_fits\Stack2\Cell_20\0.3Acm2\449Cycles_condition_1A_Real_Ageing_EIS-1A-0_3.png
Stack2,449Cycles,449,1A,0.3,data\Stack2\EIS\449Cycles\Real_Ageing_EIS-1A-0_3.xlsx,Sheet8,Cell 22,ok,0.00031808,0.00010742807027999671,0.00020127428201062556,0.0019474748871801742,0.0021487491691907995,2.258407282745617e-05,1.0999626848459634e-05,0.0002080652112853095,-3.514392133796712e-05,0.00010659704196989908,0.001305197059786024,-0.0004077887258412826,0.0010556781014933552,results\figures\eis_fits\Stack2\Cell_22\0.3Acm2\449Cycles_condition_1A_Real_Ageing_EIS-1A-0_3.png
Stack2,449Cycles,449,1A,0.3,data\Stack2\EIS\449Cycles\Real_Ageing_EIS-1A-0_3.xlsx,Sheet9,Cell 24,ok,0.00040571,0.0003139545568499813,0.00013263957427603093,0.0016678160927585113,0.0018004556670345423,2.2378215141606575e-05,3.053881135534359e-05,0.0003802743439879968,-5.917233263572039e-06,6.658323974940845e-05,0.0012596997680722891,-0.00012232843987735513,0.0008428326506601974,results\figures\eis_fits\Stack2\Cell_24\0.3Acm2\449Cycles_condition_1A_Real_Ageing_EIS-1A-0_3.png
Stack2,449Cycles,449,1A,0.7,data\Stack2\EIS\449Cycles\Real_Ageing_EIS-1A-0_7.xlsx,Sheet1,Whole Stack,ok,0.0069761,0.0,0.010158690346327956,0.03931947725373315,0.04947816760006111,0.0008026655062084493,0.0003006926730813281,0.0033335295194233993,0.0056447118869161015,0.005079345173163978,0.027200926428042827,-0.012029786582531983,0.023048233947484485,results\figures\eis_fits\Stack2\Whole_Stack\0.7Acm2\449Cycles_condition_1A_Real_Ageing_EIS-1A-0_7.png
Stack2,449Cycles,449,1A,0.7,data\Stack2\EIS\449Cycles\Real_Ageing_EIS-1A-0_7.xlsx,Sheet2,Cell 01,ok,0.000361,0.0003259367962426868,8.544833297255563e-05,0.0015407025375241041,0.0016261508704966598,6.8182729855752855e-06,1.058725637699909e-05,0.0003686609627289646,1.1428594228619362e-05,4.422631759472652e-05,0.0011059538801303913,-0.00040745882751022205,0.000871472187392867,results\figures\eis_fits\Stack2\Cell_01\0.7Acm2\449Cycles_condition_1A_Real_Ageing_EIS-1A-0_7.png
Stack2,449Cycles,449,1A,0.7,data\Stack2\EIS\449Cycles\Real_Ageing_EIS-1A-0_7.xlsx,Sheet3,Cell 03,ok,0.0003708,0.00031932189444187616,9.669073760643727e-05,0.001509110857305339,0.0016058015949117763,1.2980874408765944e-05,1.3008500199015183e-05,0.0003676672632450948,9.945234324155085e-06,4.935769818864711e-05,0.0010815070786288391,-0.0004127931556487166,0.0008600884165361369,results\figures\eis_fits\Stack2\Cell_03\0.7Acm2\449Cycles_condition_1A_Real_Ageing_EIS-1A-0_7.png
Stack2,449Cycles,449,1A,0.7,data\Stack2\EIS\449Cycles\Real_Ageing_EIS-1A-0_7.xlsx,Sheet4,Cell 05,ok,0.0004424,0.0003331952249121059,0.0003632741480156257,0.0015334084630620425,0.0018966826110776683,7.503824532792026e-06,1.554501344188066e-05,0.0005148322989199188,-4.2201758218604484e-05,0.00018647523977960513,0.0010993348796585107,-0.0004330659397676466,0.0008805574863882589,results\figures\eis_fits\Stack2\Cell_05\0.7Acm2\449Cycles_condition_1A_Real_Ageing_EIS-1A-0_7.png
Stack2,449Cycles,449,1A,0.7,data\Stack2\EIS\449Cycles\Real_Ageing_EIS-1A-0_7.xlsx,Sheet5,Cell 10,ok,0.00071867,0.0003331023194521859,0.0011999338225433657,0.00217464281938648,0.003374576641929846,1.0189334636072638e-05,1.2368747627937024e-05,0.0009330692307238687,-0.0002705881351146398,0.0006581627712699207,0.0011709021581984339,-0.0011212125368315069,0.0015618531943577278,results\figures\eis_fits\Stack2\Cell_10\0.7Acm2\449Cycles_condition_1A_Real_Ageing_EIS-1A-0_7.png
Stack2,449Cycles,449,1A,0.7,data\Stack2\EIS\449Cycles\Real_Ageing_EIS-1A-0_7.xlsx,Sheet6,Cell 15,ok,0.00046027,0.00034158240942543127,0.0002085984172355306,0.0014406284164181066,0.0016492268336536372,1.356897560683295e-05,1.1413674009581187e-05,0.00044588161804319656,2.210173331552167e-05,0.00010661525000600321,0.0010725525086434469,-0.0003328541090705031,0.0007935013651361627,results\figures\eis_fits\Stack2\Cell_15\0.7Acm2\449Cycles_condition_1A_Real_Ageing_EIS-1A-0_7.png
Stack2,449Cycles,449,1A,0.7,data\Stack2\EIS\449Cycles\Real_Ageing_EIS-1A-0_7.xlsx,Sheet7,Cell 20,ok,0.00037604,0.0003146440609575773,0.00015087703305900123,0.0014774917275905686,0.0016283687606495699,1.2538405376909902e-05,9.629311132888366e-06,0.00039008257748707794,-1.312160454596939e-05,7.657118441053751e-05,0.0010784345430770806,-0.0003556785141672321,0.0008199101516110474,results\figures\eis_fits\Stack2\Cell_20\0.7Acm2\449Cycles_condition_1A_Real_Ageing_EIS-1A-0_7.png
Stack2,449Cycles,449,1A,0.7,data\Stack2\EIS\449Cycles\Real_Ageing_EIS-1A-0_7.xlsx,Sheet8,Cell 22,ok,0.00038422,0.0003291045196279757,0.00018768710585456166,0.0014449534114599457,0.0016326405173145073,5.204990665510301e-06,1.0005355382660156e-05,0.00042294807255525654,-4.203088761406563e-06,9.393763027217379e-05,0.0010640749408070333,-0.00034101930451351675,0.0007989159883074793,results\figures\eis_fits\Stack2\Cell_22\0.7Acm2\449Cycles_condition_1A_Real_Ageing_EIS-1A-0_7.png
Stack2,449Cycles,449,1A,0.7,data\Stack2\EIS\449Cycles\Real_Ageing_EIS-1A-0_7.xlsx,Sheet9,Cell 24,ok,0.00034832,0.0002687005018003018,7.157200826199157e-05,0.0015407163229842066,0.0016122883312461981,4.335021490801519e-06,1.448727560174336e-05,0.0003044865059312976,-3.1189454207685775e-05,4.747020271114265e-05,0.001123777351284414,-0.0004114234816498983,0.0008733389824291698,results\figures\eis_fits\Stack2\Cell_24\0.7Acm2\449Cycles_condition_1A_Real_Ageing_EIS-1A-0_7.png
Stack2,449Cycles,449,2,0.3,data\Stack2\EIS\449Cycles\Real_Ageing_EIS-2-0_3.xlsx,Sheet1,Whole Stack,ok,0.012488,0.0,0.0063154408489738125,0.03627441981369788,0.042589860662671696,0.0006206988013144106,6.723894713522677e-05,0.00275542057503838,0.008667451323207658,0.009224744479897313,0.02764524264019942,-0.004231376996122654,0.018624256615726045,results\figures\eis_fits\Stack2\Whole_Stack\0.3Acm2\449Cycles_condition_2_Real_Ageing_EIS-2-0_3.png
Stack2,449Cycles,449,2,0.3,data\Stack2\EIS\449Cycles\Real_Ageing_EIS-2-0_3.xlsx,Sheet2,Cell 01,ok,0.00032972,0.00027573320139733285,5.412671526761031e-05,0.0015983107464303495,0.00165243746169796,8.462021366482576e-06,1.4149185099215545e-05,0.000302796559031138,3.393157560029874e-05,2.7063357633805154e-05,0.001138280467269467,-0.0002916384088265872,0.0008507069248816474,results\figures\eis_fits\Stack2\Cell_01\0.3Acm2\449Cycles_condition_2_Real_Ageing_EIS-2-0_3.png
Stack2,449Cycles,449,2,0.3,data\Stack2\EIS\449Cycles\Real_Ageing_EIS-2-0_3.xlsx,Sheet3,Cell 03,ok,0.00035056,0.0002509435850430316,6.938900672439563e-05,0.0014950582520500033,0.0015644472587743989,1.1114536411294556e-05,1.3167733772814131e-05,0.00028563808840522943,3.698649945227231e-05,5.071202722513166e-05,0.0011046661006065294,-0.00020870146014537503,0.0007761160310949094,results\figures\eis_fits\Stack2\Cell_03\0.3Acm2\449Cycles_condition_2_Real_Ageing_EIS-2-0_3.png
Stack2,449Cycles,449,2,0.3,data\Stack2\EIS\449Cycles\Real_Ageing_EIS-2-0_3.xlsx,Sheet4,Cell 05,ok,0.00042447,0.000291456708091905,0.00021320851531079699,0.001562688863694754,0.001775897379005551,3.339728774785769e-05,2.2111788971146536e-06,0.00039806096574730346,-2.9497254480938918e-05,0.00011060992619187421,0.0011590190932390199,-0.00022081977827537235,0.0008119485794411399,results\figures\eis_fits\Stack2\Cell_05\0.3Acm2\449Cycles_condition_2_Real_Ageing_EIS-2-0_3.png
Stack2,449Cycles,449,2,0.3,data\Stack2\EIS\449Cycles\Real_Ageing_EIS-2-0_3.xlsx,Sheet5,Cell 10,ok,0.00035662,0.00027815145966856973,8.213026814773502e-05,0.0013983188047620345,0.0014804490729097696,1.821487769826239e-05,2.7432377858385793e-05,0.00031921659374243726,1.2592024134416715e-06,4.1084435340195826e-05,0.001081539046162037,-0.00012579122996793775,0.0007103853204245058,results\figures\eis_fits\Stack2\Cell_10\0.3Acm2\449Cycles_condition_2_Real_Ageing_EIS-2-0_3.png
Stack2,449Cycles,449,2,0.3,data\Stack2\EIS\449Cycles\Real_Ageing_EIS-2-0_3.xlsx,Sheet6,Cell 15,ok,0.00042729,0.000317513976029461,0.00032424105179313783,0.001421800329958317,0.0017460413817514547,1.3968710184298794e-05,1.0425800549317569e-05,0.0004796345019260299,-4.1423893478470124e-05,0.0001673290287663671,0.0011154251651611638,-0.00013452135104921573,0.0007235157485884472,results\figures\eis_fits\Stack2\Cell_15\0.3Acm2\449Cycles_condition_2_Real_Ageing_EIS-2-0_3.png
Stack2,449Cycles,449,2,0.3,data\Stack2\EIS\449Cycles\Real_Ageing_EIS-2-0_3.xlsx,Sheet7,Cell 20,ok,0.00033754,0.0002829138853232133,0.00016324319199158014,0.0016367412558376062,0.0017999844478291864,1.0679877087638108e-05,1.31223209724413e-05,0.0003645354813190034,-9.181136620874629e-05,0.00012284710781299043,0.0011672240476421738,-0.00026953464485323736,0.0008616144203855788,results\figures\eis_fits\Stack2\Cell_20\0.3Acm2\449Cycles_condition_2_Real_Ageing_EIS-2-0_3.png
Stack2,449Cycles,449,2,0.3,data\Stack2\EIS\449Cycles\Real_Ageing_EIS-2-0_3.xlsx,Sheet8,Cell 22,ok,0.00037028,0.00030148810555126807,0.00015965681773935994,0.0017012596387266528,0.0018609164564660128,1.8680474582294383e-05,8.067339643084749e-06,0.00038131651442094804,-2.611468257140527e-05,8.399137758407143e-05,0.001211429557751983,-0.00026442684809162525,0.0008907820426915648,results\figures\eis_fits\Stack2\Cell_22\0.3Acm2\449Cycles_condition_2_Real_Ageing_EIS-2-0_3.png
Stack2,449Cycles,449,2,0.3,data\Stack2\EIS\449Cycles\Real_Ageing_EIS-2-0_3.xlsx,Sheet9,Cell 24,ok,0.00040279,2.9503118811567794e-05,0.00033196954355493006,0.001795784172583739,0.0021277537161386692,2.2152883517691138e-05,3.71317104865895e-05,0.00019548789058903283,6.124569837867257e-05,0.0001769236559420715,0.0013301009453935396,-0.00010713051144764385,0.0009042605515605554,results\figures\eis_fits\Stack2\Cell_24\0.3Acm2\449Cycles_condition_2_Real_Ageing_EIS-2-0_3.png
Stack2,449Cycles,449,2,0.7,data\Stack2\EIS\449Cycles\Real_Ageing_EIS-2-0_7.xlsx,Sheet1,Whole Stack,ok,0.01191,0.0,0.014051177717839487,0.03519144408061926,0.049242621798458744,0.0004975750199776182,0.0009153784063457328,0.0047175131984167635,0.007371435007105714,0.007025588858919744,0.02581845290925497,-0.00957369614381444,0.020031602331663973,results\figures\eis_fits\Stack2\Whole_Stack\0.7Acm2\449Cycles_condition_2_Real_Ageing_EIS-2-0_7.png
Stack2,449Cycles,449,2,0.7,data\Stack2\EIS\449Cycles\Real_Ageing_EIS-2-0_7.xlsx,Sheet2,Cell 01,ok,0.00080545,0.0003279000925765471,0.001064628708218115,0.0018723048554098252,0.0029369335636279404,1.4474260028708459e-05,1.7816201450278642e-05,0.0008602144466856046,-0.00021110496758857105,0.0005726463820990356,0.0011248575727827014,0.0013040971392367484,0.0009361524277049126,results\figures\eis_fits\Stack2\Cell_01\0.7Acm2\449Cycles_condition_2_Real_Ageing_EIS-2-0_7.png
Stack2,449Cycles,449,2,0.7,data\Stack2\EIS\449Cycles\Real_Ageing_EIS-2-0_7.xlsx,Sheet3,Cell 03,ok,0.00079123,0.00031447779831356864,0.0014699321140505242,0.0016063349613615627,0.003076267075412087,4.933233629601331e-06,1.6326802203219294e-05,0.0010494438553388307,-0.0004222640179348491,0.0008476331788112965,0.0010753933389008792,0.0011612553127537382,0.0008031674806807813,results\figures\eis_fits\Stack2\Cell_03\0.7Acm2\449Cycles_condition_2_Real_Ageing_EIS-2-0_7.png
Stack2,449Cycles,449,2,0.7,data\Stack2\EIS\449Cycles\Real_Ageing_EIS-2-0_7.xlsx,Sheet4,Cell 05,ok,0.00040995,0.0003324372971782332,0.00019830955687748323,0.0014608175524252007,0.001659127109302684,8.314990962675188e-06,2.711037130879352e-05,0.00043159207561697477,1.1283182514459795e-06,9.916119800260828e-05,0.001061114381846341,-0.00042212880494710135,0.0008436170389071433,results\figures\eis_fits\Stack2\Cell_05\0.7Acm2\449Cycles_condition_2_Real_Ageing_EIS-2-0_7.png
Stack2,449Cycles,449,2,0.7,data\Stack2\EIS\449Cycles\Real_Ageing_EIS-2-0_7.xlsx,Sheet5,Cell 10,ok,0.00079274,0.0003273674445284911,0.001096692870001913,0.0015123992655474844,0.0026090921355493976,1.3588754843684438e-05,1.781825117588279e-05,0.0008757138795294476,-0.0002385832905179339,0.0005980015044233778,0.0010389338431812556,0.0011219828088736888,0.0007561996327737422,results\figures\eis_fits\Stack2\Cell_10\0.7Acm2\449Cycles_condition_2_Real_Ageing_EIS-2-0_7.png
Stack2,449Cycles,449,2,0.7,data\Stack2\EIS\449Cycles\Real_Ageing_EIS-2-0_7.xlsx,Sheet6,Cell 15,ok,0.00041017,0.0003305465209429366,0.00016903074466518593,0.0014861646886097665,0.0016551954332749525,1.2436600193917259e-05,2.8536192273398482e-05,0.00041506189327552954,8.24941407367087e-06,8.491702416521495e-05,0.0010724831634414426,-0.0004319301338849746,0.0008594969522782109,results\figures\eis_fits\Stack2\Cell_15\0.7Acm2\449Cycles_condition_2_Real_Ageing_EIS-2-0_7.png
Stack2,449Cycles,449,2,0.7,data\Stack2\EIS\449Cycles\Real_Ageing_EIS-2-0_7.xlsx,Sheet7,Cell 20,ok,0.00079892,0.00032872793067176406,0.0010686531160899206,0.0018842674396579977,0.0029529205557479185,1.3962969984391691e-05,1.499295039769517e-05,0.0008630544887167244,-0.00020464177921595173,0.0005721740368391812,0.0010846711113590088,0.0013196980152370735,0.0009421337198289989,results\figures\eis_fits\Stack2\Cell_20\0.7Acm2\449Cycles_condition_2_Real_Ageing_EIS-2-0_7.png
Stack2,449Cycles,449,2,0.7,data\Stack2\EIS\449Cycles\Real_Ageing_EIS-2-0_7.xlsx,Sheet8,Cell 22,ok,0.00037914,0.0003166917127588102,0.0001415143626457457,0.0013451242930800843,0.0014866386557258302,1.1423730655920777e-05,2.0421840792832313e-05,0.0003874488940816831,-1.2701037572273001e-06,7.076857969686851e-05,0.0010092231415060212,-0.00032272770912834456,0.0007459845944775123,results\figures\eis_fits\Stack2\Cell_22\0.7Acm2\449Cycles_condition_2_Real_Ageing_EIS-2-0_7.png
Stack2,449Cycles,449,2,0.7,data\Stack2\EIS\449Cycles\Real_Ageing_EIS-2-0_7.xlsx,Sheet9,Cell 24,ok,0.00034683,0.0002748384666464365,6.407690721839015e-05,0.0015818471734137733,0.0016459240806321635,5.188860059639089e-06,2.1346386261500505e-05,0.0003068769202556316,-1.78102443972799e-05,3.6656067917322844e-05,0.0011473571271116865,-0.0003760536046756286,0.0008757719072902601,results\figures\eis_fits\Stack2\Cell_24\0.7Acm2\449Cycles_condition_2_Real_Ageing_EIS-2-0_7.png
Stack2,449Cycles,449,2A,0.3,data\Stack2\EIS\449Cycles\Real_Ageing_EIS-2A-0_3.xlsx,Sheet1,Whole Stack,ok,0.012446,0.0021533617282439247,0.002996560409269791,0.03722339183237686,0.04021995224164666,0.0005556356172873142,6.838972201836218e-05,0.0036516419328788204,0.007971996742662215,0.008111570479051375,0.028189095504176854,-0.004271978761204148,0.019095680857535414,results\figures\eis_fits\Stack2\Whole_Stack\0.3Acm2\449Cycles_condition_2A_Real_Ageing_EIS-2A-0_3.png
Stack2,449Cycles,449,2A,0.3,data\Stack2\EIS\449Cycles\Real_Ageing_EIS-2A-0_3.xlsx,Sheet2,Cell 01,ok,0.00041178,0.00010930746092750924,0.00027876567757304064,0.001465807343796627,0.0017445730213696677,1.1985330852936408e-05,1.9846287610773396e-05,0.00024869029971402956,0.0001399973562474922,0.00013938283878652032,0.0011387383596089856,-0.00013186099426203154,0.000744671144928956,results\figures\eis_fits\Stack2\Cell_01\0.3Acm2\449Cycles_condition_2A_Real_Ageing_EIS-2A-0_3.png
Stack2,449Cycles,449,2A,0.3,data\Stack2\EIS\449Cycles\Real_Ageing_EIS-2A-0_3.xlsx,Sheet3,Cell 03,ok,0.00037482,0.0002619799272458639,2.890984515721234e-05,0.0015788017399385778,0.0016077115850957901,1.4246479960616909e-05,8.873602581364802e-06,0.00027643484982447006,8.076668904723526e-05,8.20500021109463e-05,0.001152443439457383,-0.000229332685731962,0.0008220384505929786,results\figures\eis_fits\Stack2\Cell_03\0.3Acm2\449Cycles_condition_2A_Real_Ageing_EIS-2A-0_3.png
Stack2,449Cycles,449,2A,0.3,data\Stack2\EIS\449Cycles\Real_Ageing_EIS-2A-0_3.xlsx,Sheet4,Cell 05,ok,0.00034872,0.00023536972114182608,0.00012136175298955556,0.0015179929392292748,0.0016393546922188304,1.8198855546534904e-05,2.2764321725409657e-05,0.00029605059763660385,-3.718915413287648e-05,7.11702322413895e-05,0.0011279090388302407,-0.00019362277523089707,0.0007833041682358122,results\figures\eis_fits\Stack2\Cell_05\0.3Acm2\449Cycles_condition_2A_Real_Ageing_EIS-2A-0_3.png
Stack2,449Cycles,449,2A,0.3,data\Stack2\EIS\449Cycles\Real_Ageing_EIS-2A-0_3.xlsx,Sheet5,Cell 10,ok,0.00038566,0.0001556506326922698,0.00017056612171024736,0.0015510747504473273,0.0017216408721575747,2.0921186978579967e-05,1.0565946975233204e-05,0.00024093369354739346,6.601895493002879e-05,0.00010785037264132147,0.0011523668805821098,-0.00020177491615425066,0.00080135593662109,results\figures\eis_fits\Stack2\Cell_10\0.3Acm2\449Cycles_condition_2A_Real_Ageing_EIS-2A-0_3.png
Stack2,449Cycles,449,2A,0.3,data\Stack2\EIS\449Cycles\Real_Ageing_EIS-2A-0_3.xlsx,Sheet6,Cell 15,ok,0.00034527,0.000292936443944758,4.831732553386392e-05,0.0016622046679057691,0.001710521993439633,8.969933343788099e-06,1.6902386442766562e-05,0.00031709510671169,2.8664963031475476e-05,2.415866276693196e-05,0.0011898714413897276,-0.00026485751159717284,0.0008722846960433151,results\figures\eis_fits\Stack2\Cell_15\0.3Acm2\449Cycles_condition_2A_Real_Ageing_EIS-2A-0_3.png
Stack2,449Cycles,449,2A,0.3,data\Stack2\EIS\449Cycles\Real_Ageing_EIS-2A-0_3.xlsx,Sheet7,Cell 20,ok,0.00042211,0.00032496424670072654,0.00021681429636706488,0.0013697277708778237,0.0015865420672448885,1.248504589642587e-05,2.2541438214372212e-05,0.00043337139488425897,7.543646174518223e-06,0.00010866929821661996,0.001109115468440643,-6.854665091717731e-05,0.0006882856855481191,results\figures\eis_fits\Stack2\Cell_20\0.3Acm2\449Cycles_condition_2A_Real_Ageing_EIS-2A-0_3.png
Stack2,449Cycles,449,2A,0.3,data\Stack2\EIS\449Cycles\Real_Ageing_EIS-2A-0_3.xlsx,Sheet8,Cell 22,ok,0.00037125,0.00026040921821485056,6.475116051256148e-05,0.0015735183215752906,0.001638269482087852,1.7795137555346513e-05,1.5764285747413988e-05,0.0002927847984711313,4.4371037722408706e-05,5.492692586968883e-05,0.0011628750230073689,-0.00018444085025355822,0.0008080893541716382,results\figures\eis_fits\Stack2\Cell_22\0.3Acm2\449Cycles_condition_2A_Real_Ageing_EIS-2A-0_3.png
Stack2,449Cycles,449,2A,0.3,data\Stack2\EIS\449Cycles\Real_Ageing_EIS-2A-0_3.xlsx,Sheet9,Cell 24,ok,0.00034808,0.0002180419834896713,0.00012134650192783117,0.002147870437411772,0.002269216939339603,1.8128695623162286e-05,1.1132744242353399e-05,0.0002787152344535869,1.255078441570696e-05,6.195777249046189e-05,0.0014280154973424634,-0.00045515051216213646,0.0011664042364027637,results\figures\eis_fits\Stack2\Cell_24\0.3Acm2\449Cycles_condition_2A_Real_Ageing_EIS-2A-0_3.png
Stack2,449Cycles,449,2A,0.7,data\Stack2\EIS\449Cycles\Real_Ageing_EIS-2A-0_7.xlsx,Sheet1,Whole Stack,ok,0.0079632,0.0,0.012235844335981787,0.03472125985167191,0.0469571041876537,0.00018804812990111996,0.0002841064298307811,0.0026239496141872774,-0.008828282688491292,0.010740928585625613,0.025119530761185966,-0.009304878821079367,0.01969701097366812,results\figures\eis_fits\Stack2\Whole_Stack\0.7Acm2\449Cycles_condition_2A_Real_Ageing_EIS-2A-0_7.png
Stack2,449Cycles,449,2A,0.7,data\Stack2\EIS\449Cycles\Real_Ageing_EIS-2A-0_7.xlsx,Sheet2,Cell 01,ok,0.00038258,0.00031441675811055435,9.851797059197618e-05,0.0014963794206352837,0.0015948973912272599,1.5322714332690554e-05,1.3907198465646624e-05,0.0003636757434065424,1.199126290328175e-05,5.069751491351417e-05,0.0010828189022325236,-0.00037587421264953936,0.0008372987915673282,results\figures\eis_fits\Stack2\Cell_01\0.7Acm2\449Cycles_condition_2A_Real_Ageing_EIS-2A-0_7.png
Stack2,449Cycles,449,2A,0.7,data\Stack2\EIS\449Cycles\Real_Ageing_EIS-2A-0_7.xlsx,Sheet3,Cell 03,ok,0.00036675,0.0003185579272627929,7.255209583084534e-05,0.001353211899808765,0.0014257639956396103,1.1588941591163548e-05,1.4262878167248287e-05,0.00035483397517821556,1.6399197791759845e-05,3.981061844000043e-05,0.0010058617807155517,-0.0003319791835913179,0.0007536615883697203,results\figures\eis_fits\Stack2\Cell_03\0.7Acm2\449Cycles_condition_2A_Real_Ageing_EIS-2A-0_7.png
Stack2,449Cycles,449,2A,0.7,data\Stack2\EIS\449Cycles\Real_Ageing_EIS-2A-0_7.xlsx,Sheet4,Cell 05,ok,0.00039902,0.0003326942279402661,0.0001907737713454578,0.0013367993340556445,0.0015275731054011023,1.0009145961455211e-05,1.5196277794488096e-05,0.00042808111361299496,-4.4409773076838735e-06,9.549021016727115e-05,0.0010111732009128976,-0.00032353117968148584,0.0007425836916529998,results\figures\eis_fits\Stack2\Cell_05\0.7Acm2\449Cycles_condition_2A_Real_Ageing_EIS-2A-0_7.png
Stack2,449Cycles,449,2A,0.7,data\Stack2\EIS\449Cycles\Real_Ageing_EIS-2A-0_7.xlsx,Sheet5,Cell 10,ok,0.00031389,0.00028033919864875706,1.8918314122854824e-05,0.0013954764739910483,0.0014143947881139032,1.2963877926370546e-05,1.0846659293882428e-05,0.00028979835571018447,-2.6831551075629778e-05,2.8450092889775977e-05,0.0010230019344670774,-0.00037899595836653763,0.0007940255561528184,results\figures\eis_fits\Stack2\Cell_10\0.7Acm2\449Cycles_condition_2A_Real_Ageing_EIS-2A-0_7.png
Stack2,449Cycles,449,2A,0.7,data\Stack2\EIS\449Cycles\Real_Ageing_EIS-2A-0_7.xlsx,Sheet6,Cell 15,ok,0.00038776,0.00033140121374297085,0.00014658688994233639,0.0013946019059479376,0.001541188795890274,8.789879051144113e-06,1.3901539197135494e-05,0.00040469465871413905,8.048504024702962e-06,7.37340321207061e-05,0.001038625159498984,-0.00033432391613587515,0.0007733053083477656,results\figures\eis_fits\Stack2\Cell_15\0.7Acm2\449Cycles_condition_2A_Real_Ageing_EIS-2A-0_7.png
Stack2,449Cycles,449,2A,0.7,data\Stack2\EIS\449Cycles\Real_Ageing_EIS-2A-0_7.xlsx,Sheet7,Cell 20,ok,0.00044969,0.0003247409924565292,0.00021071257601087937,0.0014277005710001593,0.0016384131470110388,1.9420956293497555e-05,1.706911171264811e-05,0.00043009728046196886,1.6911070241639387e-05,0.00010670488142068672,0.0010459611784897078,-0.00035059911349595156,0.0007952999236091327,results\figures\eis_fits\Stack2\Cell_20\0.7Acm2\449Cycles_condition_2A_Real_Ageing_EIS-2A-0_7.png
Stack2,449Cycles,449,2A,0.7,data\Stack2\EIS\449Cycles\Real_Ageing_EIS-2A-0_7.xlsx,Sheet8,Cell 22,ok,0.00032126,0.0002859450052723976,3.227356964506178e-05,0.0013778204349651877,0.0014100940046102494,7.074013739111872e-06,1.516674858397303e-05,0.0003020817900949285,-2.3385149681916073e-05,2.8412339749733438e-05,0.0010197361950287553,-0.00032582258119759247,0.000762074564704909,results\figures\eis_fits\Stack2\Cell_22\0.7Acm2\449Cycles_condition_2A_Real_Ageing_EIS-2A-0_7.png
Stack2,449Cycles,449,2A,0.7,data\Stack2\EIS\449Cycles\Real_Ageing_EIS-2A-0_7.xlsx,Sheet9,Cell 24,ok,0.00034204,0.0002728726830300829,6.125168867697779e-05,0.001473687682229499,0.001534939370906477,7.800559212245637e-06,1.4744811105939432e-05,0.0003034985273685718,-1.7070779483096014e-05,3.506214274122225e-05,0.0010877522158370036,-0.000374070874257763,0.0008263581942213106,results\figures\eis_fits\Stack2\Cell_24\0.7Acm2\449Cycles_condition_2A_Real_Ageing_EIS-2A-0_7.png
Stack2,449Cycles,449,3,0.7,data\Stack2\EIS\449Cycles\Real_Ageing_EIS-3-0_7.xlsx,Sheet1,Whole Stack,ok,0.0082393,0.0,0.02580249373116938,0.03927948655721538,0.06508198028838476,0.0003103810237847407,0.0002578395077821606,0.006128400274791896,0.01365958216225091,0.01290124686558469,0.027688803349342588,-0.00954100928408005,0.02183461413005775,results\figures\eis_fits\Stack2\Whole_Stack\0.7Acm2\449Cycles_condition_3_Real_Ageing_EIS-3-0_7.png
Stack2,449Cycles,449,3,0.7,data\Stack2\EIS\449Cycles\Real_Ageing_EIS-3-0_7.xlsx,Sheet2,Cell 01,ok,0.00038172,0.00032425555990386765,0.00012076493569762852,0.0015133788390272946,0.0016341437747249231,9.87240573558403e-06,1.1379260784184688e-05,0.0003846380277526819,7.636345066201512e-06,6.086342242663641e-05,0.0011136219689895424,-0.00031150277655549755,0.0008182987580374815,results\figures\eis_fits\Stack2\Cell_01\0.7Acm2\449Cycles_condition_3_Real_Ageing_EIS-3-0_7.png
Stack2,449Cycles,449,3,0.7,data\Stack2\EIS\449Cycles\Real_Ageing_EIS-3-0_7.xlsx,Sheet3,Cell 03,ok,0.00032857,0.00029885949832130865,3.0533885183191015e-05,0.0015065107311202262,0.0015370446163034172,4.853310211602475e-06,1.3074671546963019e-05,0.00031412644091290414,-4.738610823042291e-07,1.5274294760164722e-05,0.0010857386379468149,-0.0003458423829218253,0.000828854993089953,results\figures\eis_fits\Stack2\Cell_03\0.7Acm2\449Cycles_condition_3_Real_Ageing_EIS-3-0_7.png
Stack2,449Cycles,449,3,0.7,data\Stack2\EIS\449Cycles\Real_Ageing_EIS-3-0_7.xlsx,Sheet4,Cell 05,ok,0.00039121,0.00032696140044789247,0.0001710846398320371,0.0014895378932461138,0.001660622533078151,9.39747632217651e-06,1.1798436101967089e-05,0.00041250372036391104,-1.4435961253910795e-05,8.675186150128929e-05,0.0010996242082787304,-0.00031930044763100795,0.0008103292909128855,results\figures\eis_fits\Stack2\Cell_05\0.7Acm2\449Cycles_condition_3_Real_Ageing_EIS-3-0_7.png
Stack2,449Cycles,449,3,0.7,data\Stack2\EIS\449Cycles\Real_Ageing_EIS-3-0_7.xlsx,Sheet5,Cell 10,ok,0.00032429,0.0002780958733032735,5.866134662680469e-05,0.0016452432941356466,0.0017039046407624514,1.10994071274425e-05,8.978223044996089e-06,0.0003074265466166759,-3.7303019876006194e-05,2.9330673313402346e-05,0.0011551448892723787,-0.0004178648672904766,0.0009226686412468271,results\figures\eis_fits\Stack2\Cell_10\0.7Acm2\449Cycles_condition_3_Real_Ageing_EIS-3-0_7.png
Stack2,449Cycles,449,3,0.7,data\Stack2\EIS\449Cycles\Real_Ageing_EIS-3-0_7.xlsx,Sheet6,Cell 15,ok,0.00039337,0.0003334043697519767,0.00015560846636751118,0.0014275664847454796,0.0015831749511129908,7.505637895676597e-06,1.7120830794154614e-05,0.0004112086029357323,4.753740621949869e-06,7.794932168539372e-05,0.0010907223369674062,-0.00023985367674389142,0.0007530048494795399,results\figures\eis_fits\Stack2\Cell_15\0.7Acm2\449Cycles_condition_3_Real_Ageing_EIS-3-0_7.png
Stack2,449Cycles,449,3,0.7,data\Stack2\EIS\449Cycles\Real_Ageing_EIS-3-0_7.xlsx,Sheet7,Cell 20,ok,0.00039945,0.0003222699802280546,0.00015802807184134236,0.0014980223330275033,0.0016560504048688455,1.5154404886659379e-05,1.4519253543635361e-05,0.0004012840161487258,2.548590645247064e-06,7.905512751713298e-05,0.0011169701862895143,-0.0002705267965590159,0.0007963683037507044,results\figures\eis_fits\Stack2\Cell_20\0.7Acm2\449Cycles_condition_3_Real_Ageing_EIS-3-0_7.png
Stack2,449Cycles,449,3,0.7,data\Stack2\EIS\449Cycles\Real_Ageing_EIS-3-0_7.xlsx,Sheet8,Cell 22,ok,0.00033037,0.00026364125822406513,6.997903758979461e-05,0.0016392801518259011,0.0017092591894156957,6.550444583248552e-06,1.1478475104125427e-05,0.00029863077701896244,-6.597379800777002e-06,3.5606064732488654e-05,0.0011552423930722903,-0.00038202040039083074,0.0009042949963133479,results\figures\eis_fits\Stack2\Cell_22\0.7Acm2\449Cycles_condition_3_Real_Ageing_EIS-3-0_7.png
Stack2,449Cycles,449,3,0.7,data\Stack2\EIS\449Cycles\Real_Ageing_EIS-3-0_7.xlsx,Sheet9,Cell 24,ok,0.00035444,0.0003080140900283676,4.383212286460319e-05,0.0017245903232937737,0.001768422446158377,8.23076755976049e-06,1.8098348685161777e-05,0.0003299301514606692,-8.309687680922506e-07,2.193180926868466e-05,0.0012260736749469126,-0.00037197561002259784,0.000939105319041115,results\figures\eis_fits\Stack2\Cell_24\0.7Acm2\449Cycles_condition_3_Real_Ageing_EIS-3-0_7.png
Stack2,449Cycles,449,3A,0.3,data\Stack2\EIS\449Cycles\Real_Ageing_EIS-3A-0_3.xlsx,Sheet1,Whole Stack,ok,0.013136,0.0008105390299181533,0.004894966540214811,0.03740188196227717,0.042296848502491984,0.0005908080028074069,5.2356490022780794e-05,0.003258022300025559,0.008849077319040671,0.00918130403351374,0.028648716157441197,-0.0045959643838137795,0.019257416290803745,results\figures\eis_fits\Stack2\Whole_Stack\0.3Acm2\449Cycles_condition_3A_Real_Ageing_EIS-3A-0_3.png
Stack2,449Cycles,449,3A,0.3,data\Stack2\EIS\449Cycles\Real_Ageing_EIS-3A-0_3.xlsx,Sheet2,Cell 01,ok,0.00044681,0.00032948528154580085,0.00025826410764894024,0.0015679223475721451,0.0018261864552210853,1.780152181916687e-05,5.054166106795481e-06,0.00045861733537027097,-5.367805722137856e-06,0.00012924357107104578,0.0011798406682219198,-0.00023881634668074307,0.000819529358501557,results\figures\eis_fits\Stack2\Cell_01\0.3Acm2\449Cycles_condition_3A_Real_Ageing_EIS-3A-0_3.png
Stack2,449Cycles,449,3A,0.3,data\Stack2\EIS\449Cycles\Real_Ageing_EIS-3A-0_3.xlsx,Sheet3,Cell 03,ok,0.00034182,0.0001933548365386692,0.00013843800675608466,0.0016459576214135924,0.0017843956281696771,1.4763460343487345e-05,1.4444707243896185e-05,0.00026257383991671153,2.014069214249043e-05,7.208965188311019e-05,0.0011733228344021453,-0.00030868308936918016,0.0008789649438600347,results\figures\eis_fits\Stack2\Cell_03\0.3Acm2\449Cycles_condition_3A_Real_Ageing_EIS-3A-0_3.png
Stack2,449Cycles,449,3A,0.3,data\Stack2\EIS\449Cycles\Real_Ageing_EIS-3A-0_3.xlsx,Sheet4,Cell 05,ok,0.00034106,0.0002578096916541231,7.226570934408945e-05,0.0017139534678919845,0.001786219177236074,1.0488347200366597e-05,1.3082228926660853e-05,0.0002939425463261678,-6.286281423931666e-05,7.250735549472162e-05,0.0012085266942001307,-0.00034362018881674446,0.000923300577649118,results\figures\eis_fits\Stack2\Cell_05\0.3Acm2\449Cycles_condition_3A_Real_Ageing_EIS-3A-0_3.png
Stack2,449Cycles,449,3A,0.3,data\Stack2\EIS\449Cycles\Real_Ageing_EIS-3A-0_3.xlsx,Sheet5,Cell 10,ok,0.00035249,0.0002636285932439195,0.0001100892882048809,0.0015962393579311738,0.0017063286461360546,1.4572865795642073e-05,1.839874740133552e-05,0.00031867323734635996,-4.504916500884605e-05,7.112903846080426e-05,0.0011665633773822227,-0.00024717896893129693,0.0008355192784335204,results\figures\eis_fits\Stack2\Cell_10\0.3Acm2\449Cycles_condition_3A_Real_Ageing_EIS-3A-0_3.png
Stack2,449Cycles,449,3A,0.3,data\Stack2\EIS\449Cycles\Real_Ageing_EIS-3A-0_3.xlsx,Sheet6,Cell 15,ok,0.00042804,0.00034278335649963,0.00021255652017074947,0.0015984994477927063,0.0018110559679634557,1.2208556844963371e-05,6.513054592917178e-06,0.00044906161658500474,7.83256496414867e-06,0.00010656649398705094,0.001193735599776545,-0.00023304209180514658,0.0008325315235480968,results\figures\eis_fits\Stack2\Cell_15\0.3Acm2\449Cycles_condition_3A_Real_Ageing_EIS-3A-0_3.png
Stack2,449Cycles,449,3A,0.3,data\Stack2\EIS\449Cycles\Real_Ageing_EIS-3A-0_3.xlsx,Sheet7,Cell 20,ok,0.00035647,0.00024309930908582024,0.00010389009574638242,0.0016269243169807614,0.0017308144127271437,1.9271747622355343e-05,1.9605550301071167e-05,0.00029504435695901145,1.6275370369670533e-05,5.443505928368294e-05,0.001183935367576649,-0.00025138146677343247,0.0008514184195405873,results\figures\eis_fits\Stack2\Cell_20\0.3Acm2\449Cycles_condition_3A_Real_Ageing_EIS-3A-0_3.png
Stack2,449Cycles,449,3A,0.3,data\Stack2\EIS\449Cycles\Real_Ageing_EIS-3A-0_3.xlsx,Sheet8,Cell 22,ok,0.00034131,0.00026237992786215617,8.234655975422211e-05,0.0018773480009718947,0.0019596945607261167,9.783243383740927e-06,1.211195080218809e-05,0.0003035532077392672,-5.947426810331984e-06,4.160061131165231e-05,0.0012849658566624713,-0.00039062507461107575,0.0010167088216904586,results\figures\eis_fits\Stack2\Cell_22\0.3Acm2\449Cycles_condition_3A_Real_Ageing_EIS-3A-0_3.png
Stack2,449Cycles,449,3A,0.3,data\Stack2\EIS\449Cycles\Real_Ageing_EIS-3A-0_3.xlsx,Sheet9,Cell 24,ok,0.00039811,0.00021114948458472824,0.00015742739268138938,0.001720118006406226,0.0018775453990876154,2.9558066937825865e-05,1.972053098850056e-05,0.00028986318092542293,3.747834702622841e-05,8.718068872997904e-05,0.0012778878287455972,-0.00014036966831044867,0.0008714385421659509,results\figures\eis_fits\Stack2\Cell_24\0.3Acm2\449Cycles_condition_3A_Real_Ageing_EIS-3A-0_3.png
Stack2,449Cycles,449,3A,0.7,data\Stack2\EIS\449Cycles\Real_Ageing_EIS-3A-0_7.xlsx,Sheet1,Whole Stack,ok,0.0080271,0.0,0.014279928131447671,0.037465441410556,0.05174536954200367,0.0005841032420921065,0.00025812403963061355,0.004899617537807184,0.007735347606285425,0.007139964065723836,0.026609634720793127,-0.01124615295223923,0.021849274158358446,results\figures\eis_fits\Stack2\Whole_Stack\0.7Acm2\449Cycles_condition_3A_Real_Ageing_EIS-3A-0_7.png
Stack2,449Cycles,449,3A,0.7,data\Stack2\EIS\449Cycles\Real_Ageing_EIS-3A-0_7.xlsx,Sheet2,Cell 01,ok,0.00033282,0.00026195327212383393,6.928383363445996e-05,0.0014845457948292787,0.0015538296284637386,1.2155556518158122e-05,1.130036273684278e-05,0.0002965951889410639,-2.525873163889727e-05,4.2872671071181363e-05,0.001077526874695159,-0.0004220952856894943,0.0008538931340850677,results\figures\eis_fits\Stack2\Cell_01\0.7Acm2\449Cycles_condition_3A_Real_Ageing_EIS-3A-0_7.png
Stack2,449Cycles,449,3A,0.7,data\Stack2\EIS\449Cycles\Real_Ageing_EIS-3A-0_7.xlsx,Sheet3,Cell 03,ok,0.0007416,0.0003287713719514954,0.0014355021636648592,0.0014447891344514616,0.002880291298116321,8.17780376654581e-06,2.340182887298927e-05,0.001046522453783925,-0.0003979983819973937,0.000820712694884249,0.001076808602522779,-0.0004038623838808196,0.0008276223389150087,results\figures\eis_fits\Stack2\Cell_03\0.7Acm2\449Cycles_condition_3A_Real_Ageing_EIS-3A-0_7.png
Stack2,449Cycles,449,3A,0.7,data\Stack2\EIS\449Cycles\Real_Ageing_EIS-3A-0_7.xlsx,Sheet4,Cell 05,ok,0.00042638,0.00034302516394038633,0.00015971997200939483,0.0014471473062974926,0.0016068672783068874,1.0402806968965649e-05,1.5851862606132406e-05,0.00042288514994508376,1.1230877119613917e-05,8.064583042877254e-05,0.001071807628460547,-0.00039469191046543294,0.000824221169176014,results\figures\eis_fits\Stack2\Cell_05\0.7Acm2\449Cycles_condition_3A_Real_Ageing_EIS-3A-0_7.png
Stack2,449Cycles,449,3A,0.7,data\Stack2\EIS\449Cycles\Real_Ageing_EIS-3A-0_7.xlsx,Sheet5,Cell 10,ok,0.00033368,0.00024477810904714454,7.800536560902028e-05,0.0015217343460486516,0.0015997397116576718,1.8363707532290396e-05,1.0716830863363808e-05,0.0002837807918516547,-1.6230205243992685e-05,4.22448674777346e-05,0.0010966707856696499,-0.0004435702568252998,0.000880723241277356,results\figures\eis_fits\Stack2\Cell_10\0.7Acm2\449Cycles_condition_3A_Real_Ageing_EIS-3A-0_7.png
Stack2,449Cycles,449,3A,0.7,data\Stack2\EIS\449Cycles\Real_Ageing_EIS-3A-0_7.xlsx,Sheet6,Cell 15,ok,0.0004154,0.0003460904392814713,0.0001852433841374827,0.0014934125760574929,0.0016786559601949756,7.2033112172467615e-06,1.3818981758304671e-05,0.00043871213135021267,5.099449588624851e-06,9.27619654157008e-05,0.0010934011894611875,-0.0004077845467064922,0.0008507987524169794,results\figures\eis_fits\Stack2\Cell_15\0.7Acm2\449Cycles_condition_3A_Real_Ageing_EIS-3A-0_7.png
